Repository: samuelhoover/zotero-library

File: storage/KP8CQ4MQ/.zotero-ft-cache (part 1 of 2)
Annual Review of Condensed Matter Physics
Polyelectrolyte Complex Coacervates: Recent Developments and New Frontiers
Artem M. Rumyantsev,1 Nicholas E. Jackson,1,2 and Juan J. de Pablo1,2
1Pritzker School of Molecular Engineering, University of Chicago, Chicago, Illinois 60637, USA; email: depablo@uchicago.edu 2Center for Molecular Engineering, Argonne National Laboratory, Lemont, Illinois 60439, USA
Annu. Rev. Condens. Matter Phys. 2021. 12:155–76
First published as a Review in Advance on November 23, 2020
The Annual Review of Condensed Matter Physics is online at conmatphys.annualreviews.org
https://doi.org/10.1146/annurev-conmatphys042020-113457
Copyright © 2021 by Annual Reviews. All rights reserved
Keywords
polyelectrolyte complex coacervates, binodals, sequence-controlled polymers, polymer dynamics, microphase separation
Abstract
Polyelectrolyte complex coacervates represent a wide class of materials with applications ranging from coatings and adhesives to pharmaceutical technologies. They also underpin multiple biological processes, which are only now beginning to be deciphered. The means by which molecular-scale architecture propagates into macroscopic structure, thermodynamics, and dynamics in complex coacervates is of central concern in physics, chemistry, biology, and materials science. How does polyion charge sequence dictate thermodynamic behavior? How does one tailor rheology or interfacial tension using macromolecular architecture? What emergent functionality from polymer complex coacervates has biological consequences? Recent developments in coacervate science shed light on many of these issues and raise exciting new challenges for the close integration of theory, simulations, and experiment.
155


1. INTRODUCTION
Solutions of oppositely charged polyelectrolytes (PEs) can undergo associative phase separation into a highly diluted supernatant phase and a condensed polymer-rich phase, known as a polyelectrolyte complex coacervate (PECC). Recent interest in PECCs has been sparked by their relevance in a variety of biological contexts, including intracellular organization, as well as their importance in numerous technologies. Membrane-less organelles formed from PECC act as stress granules in cytoplasm and nucleoli; Cajal and promyelocytic leukemia bodies in the nucleus are the direct result of macromolecular liquid–liquid phase separation (LLPS), with both containing RNA and proteins (1–4). Furthermore, complex coacervation is believed to have played an important role in the origin of life, namely in the early stages of prebiotic evolution. Following the idea of Oparin (5), coacervate droplets are currently considered as a model for protocells—even in the absence of membranes, they provide not only compartmentalization necessary for efficient chemical catalysis but also selective molecular uptake and retention, due to the difference in their dielectric constant as compared with the outer medium (6–8). The potential applications of PECCs are vast and motivate a thorough understanding of their underlying chemical and macromolecular design principles. PECCs are used as additives, emulsifiers, and rheology modifiers in a broad array of industrial products, cosmetics, and food science applications (9, 10). Biomimetic adhesives, inspired by sandcastle worms that secrete PECCs capable of binding sand grains (11), have inspired the development of PECCs in the context of advanced underwater adhesives (12, 13), an extremely challenging application area for conventional soft materials. The use of PECCs as optoelectronic materials emerged for both sensing applications and harvesting artificial light for solar energy applications (14, 15). The tunability of PECCs and their similarity to biological compartmentalization materials provides an impetus for the design of PECC-core micelles relevant to ionic drug and gene delivery (16, 17). This range of applications serves to underscore the need for a rigorous understanding of their behavior. Considerable progress has been made with experiments (18) and theory (19). In this review, we have sought to distill some of the most recent developments related to PECCs and have tried to outline the emerging frontiers in these areas. Due to space limitations, this work is not meant to provide a comprehensive review of all work in the field. Highlighted works have been selected to showcase recent developments that reflect our own interests. We encourage readers to explore the literature cited here and any associated references to gain a fuller perspective of PECCs.
2. MACROSCOPIC THERMODYNAMICS OF POLYELECTROLYTE COMPLEX COACERVATES
2.1. Liquid Coacervates and Solid Complexes
In solutions of oppositely charged PEs, complexation of polyanions and polycations leads to the formation of a polymer-rich phase and a highly diluted supernatant phase. The properties of the condensed phase depend on the chemistry of the PEs and can be controlled by external conditions, e.g., salt concentration and temperature (20, 21). When this polymer-rich phase is in thermodynamic equilibrium, it exhibits properties consistent with those of a homogeneous, elastic liquid, including optical transparency; this phase is referred to as a PECC. The PECC phase can be envisioned as a semidilute solution, composed of two oppositely charged PE species, that is, mediated by dynamically rearranging ion pairs between many distinct polymer chains (19). In contrast, solid PE complexes consist of stiff or rubber-like precipitates that are opaque due to intrinsic inhomogeneities (22). PE complexes are typically assumed to be in a kinetically arrested glassy state (22–24).
156 Rumyantsev • Jackson • de Pablo


a b Solid complex
25 μmm 25 μm
Liquid coacervate
Soolliidd
0 0..55 1 1..55 2
Coacervate (elastic liquid)
oacervate (elastic liquid)
Solution (liquid)
ou (liquid)
[KBr] (M)
Figure 1
(a) Phase separation in the solution of oppositely charged polyelectrolytes leads to the formation of either solid precipitants or liquid coacervates. At high salt concentrations, the solution is uniphase. Panel a adapted with permission from Reference 20; copyright 2014 American Chemical Society. (b) Microscopy images of solid complexes and liquid coacervates formed from oppositely charged polypeptides. Panel b adapted from Reference 25.
An illustrative example of a PECC involves the complexation of poly(styrenesulfonate) (PSS) and poly(diallyldimethylammonium) (PDADMA). It has been shown that the state of the assemblies can be tuned continuously via the concentration of salt (KBr) in solution (20, 21). Figure 1a demonstrates that low salt concentrations, below 1.3 M, favor the formation of solid PSS-PDADMA complexes, whereas higher salt concentrations favor the formation of the PECC phase. Furthermore, above a threshold salt concentration (1.8 M), associative phase separation is no longer observed and the solution is one-phase. Representative microscopy images of solid precipitants and liquid coacervate droplets are shown in Figure 1b. The physics of the complex-to-coacervate transition continues to be characterized (26). The concept of intrinsic and extrinsic ionic pairs has been proposed (24, 27, 28) to qualitatively explain this phenomenon. Intrinsic (cross-chain; 29) ion pairs that form between charges in oppositely charged polyions induce a strong binding between them. Extrinsic ion pairs are those that exist between the charge in a polyion and an oppositely charged salt ion. Upon addition of salt, a decreasing fraction of intrinsic ion pairs is responsible for the continuous crossover between a rigid glassy complex and a liquid coacervate. This transition is accompanied by a dramatic decrease in viscosity and storage/loss moduli, because only intrinsic ion pairs serve as physical cross-links between PE chains (20). The theoretical treatment of switching between solid and liquid states is complicated by (a) the nonequilibrium nature of solid complexes, (b) their inhomogeneity, and (c) the strong role of the PE chemistry, i.e., the importance of non-Coulomb interactions such as π –π , π –ion, and hydrophobic interactions (26, 30).
2.2. Binodals of Complex Coacervation
The equilibrium nature of PECCs has allowed for considerable progress in their experimental and theoretical characterization. Because salt addition and temperature changes are the primary external parameters controlling complex coacervation, binodals in terms of polymer concentration (volume fraction) versus salt concentration (31–33) or temperature (34) are of primary interest. To construct the experimental binodals of coacervation, a fraction (≈10%) of polyanions or polycations can be labeled with a fluorescent dye to measure the extinction of the coexistent liquid phases (31, 32). Similar approaches employ UV–vis absorption spectroscopy to quantify the content of polymer in the coexisting phases without labeling (34, 35). These spectroscopic methods,
www.annualreviews.org • Coacervates 157


ab
Salt volume fraction (φS)
Polymer volume fraction (φP)
ξ
0.03
0.02
0.01
0.00 0.0 0.1
N = 100
0.2 0.3
TGA Salt resistance MD simulation
Figure 2
(a) Binodals of complex coacervation from TGA, salt resistance experiments, and MD simulations. Panel a adapted with permission from Reference 33; copyright 2018 American Chemical Society. (b) Scaling picture of the salt-free PECC. The correlation length within the coacervate, ξ , is equal to the electrostatic blob size (Equation 1). Statistics of the PEs within the blobs are unperturbed by Coulomb interactions and controlled by the solvent quality, whereas the chain of blob quasimonomers is always Gaussian. Panel b adapted with permission from Reference 37; copyright 2018 American Chemical Society. Abbreviations: MD, molecular dynamics; TGA, thermogravimetric analysis; PE, polyelectrolyte; PECC, polyelectrolyte complex coacervate.
however, do not provide access to the salt partitioning. To quantify the content of salt in the coexisting phases, Tirrell and coworkers used thermogravimetric analysis (TGA) to first evaporate water from supernatant and coacervate samples at 110°C, then combusted and thereby removed the organic polymer at 600°C (33, 36). Weight measurements taken during the heating process allowed these authors to construct the coacervation binodals shown in Figure 2a. In PECCs of poly-L-lysine/poly(glutamic acid) pairs and NaCl salt, the coacervate is slightly enriched with small ions at low salt concentrations, as seen in Figure 2a; as salt concentration increases, the partitioning changes and salt ions prefer the supernatant phase (33). This nonmonotonic dependence of salt partitioning is consistent with theoretical predictions (38–41). Generally speaking, theory (38–40, 42) and computer simulations (33, 43) show that salt partitioning is controlled by the interplay of two opposing factors. First, electrostatic interactions favor salt absorption by the coacervate because of stronger charge correlations due to the connectivity of charges in PEs (37–40, 44). Second, hard-core repulsions between salt ions and polymer chains facilitate salt depletion (38–40, 42, 43). The main conclusion is that salt partitioning strongly depends on molecular features, such as the relative volumes of salt ions and monomers, chain stiffness, and density of the salt-free coacervate (39, 40, 42, 43).
2.3. Internal Structure of Coacervates
In PECCs formed from flexible polyanions and polycations with equal linear charge densities, the internal structure is analogous to that of a semidilute solution of neutral polymers. The correlation length (mesh size) within the coacervate is controlled by the balance between Coulomb attractions of PEs and their short-range repulsions. For PEs with low fractions of ionic monomers, f  1, Coulomb interactions are less than kBT per charge, and can be linearized, allowing for the development of analytical theories that account for the internal structure of the PECC. The scaling picture of PECCs shown in Figure 2b was first developed by Rubinstein and coworkers (45, 46), who proposed that the salt-free coacervate can be described as a melt of oppositely charged electrostatic blobs. An electrostatic blob is the largest fragment of PE whose
158 Rumyantsev • Jackson • de Pablo


Random phase approximation
(RPA): a theoretical framework for calculation of the fluctuation-induced correction to the mean-field (saddle point) free energy of, e.g., Coulomb interactions
Small-angle X-ray scattering (SAXS): experimental technique providing access to the mesoscopic (1–100 nm) structure of materials via elastic scattering of X-rays at small scattering angles
Small-angle neutron scattering (SANS): experimental technique providing access to the mesoscopic (1–100 nm) structure of materials via elastic scattering of neutrons at small scattering angles
conformations are unperturbed by Coulomb interactions, implying that the energy of Coulomb attraction–repulsion between neighboring charged blobs is on the order of the thermal energy, kBT (47). Each blob is preferentially surrounded by oppositely charged counterparts due to electrostatic correlations. Electrostatic attraction between blobs is then balanced by short-range repulsions with an excess energy kBT per blob, as in neutral semidilute solutions. The size of the correlation length therefore coincides with the electrostatic blob size (37, 45, 46, 48),
ξ  a (u f 2)− ν
2−ν , 1.
where u = lB/a = e2/εakBT is the reduced solvent Bjerrum length, and a is the statistical segment length. Here, the Flory exponent, ν, is equal to 1/2 and 0.588 in  and athermal solvents, respectively, due to the ideal-coil and swollen chain statistics within the blobs, at r < ξ . At larger lengths, r > ξ , polyions exhibit Gaussian statistics irrespective of the solvent quality because they can be treated as chains of electrostatic blobs in a melt of blobs in which Coulomb interactions are screened. The salt-free coacervate density is on the order of the density within the electrostatic blob (37, 45, 46, 48),
φ  (u f 2) 3ν−1
2−ν , 2.
and increases with the increasing content of ionic groups, f, and the strength of Coulomb interactions, u. Because the mean-field free energy of Coulomb interactions in PECCs is zero owing to their electroneutrality, rigorous field-theoretic considerations at the level of the random phase approximation (RPA; 37, 49), first implemented by Borue & Erukhimovich (44), are required to confirm scaling laws 1 and 2. Furthermore, scaling arguments can be extended to the case of salt-added coacervates, in which scaling and RPA predictions are also in agreement (37, 50). For instance, the coacervate density for infinitely long chains in a  solvent is inversely proportional to the salt concentration, φ  f 2/cs, at high salt concentrations (37, 48, 50). The addition of salt also causes an increase in ξ (37, 48, 50), whereas conformations of polyions are unchanged both inside and outside the correlation volume (37). Scattering studies on PECCs generally confirm the scaling picture of coacervates (51, 52) despite the latter only being rigorous for weakly charged PEs, f  1. Small-angle X-ray scattering (SAXS) studies of salt-free coacervates of poly-L-lysine (PLL) and racemic poly(L,D-glutamic acid) show an intensity decay I ∼ q−1.7 in the high q range, at q  1/ξ (51). This result is in agreement with the scaling prediction I ∼ q−1/ν, with ν = 0.588 for coacervates in a good solvent; swollen-coil statistics of polypeptides within electrostatic blobs are provided by the polypeptide’s hydrophilic nature (51). Small-angle neutron scattering (SANS) measurements on salt-added poly(acrylic acid)-poly(N,N-dimethylaminoethyl methacrylate) coacervates containing deuterated chains were used to derive the structure factor of single chains (52). This structure factor can be approximated by the Debye function, indicating Gaussian conformations of PEs both inside and outside the correlation volume of the coacervate (52), in accordance with the scaling predictions for  solvent. Schlenoff and coworkers, however, have reported a SANS intensity power law I(q) ∼ q−1.7 from nonoverlapping deuterated chains within the salt-added PSS-PDADMA coacervates, implying swollen-coil statistics for the polyions at length scales exceeding the correlation length ξ (21).
2.4. Coacervate–Supernatant Interfacial Tension
The interfacial properties of coacervates control complexation-driven self-assembly (e.g., the formation of complex coacervate core micelles) (53, 54). They also play a key role in functional properties of critical importance to many applications (12, 13). Interfacial tension at the
www.annualreviews.org • Coacervates 159


Field-theoretic simulations (FTS): the exact numerical solution of the field-theoretic problem via calculation of the full partition function for a given effective Hamiltonian
interface of the coexisting salt-free coacervate and supernatant phases is usually on the order of ≈1 mN/m (55–57). This value is remarkably low compared to the surface tension of water (≈70 mN/m) and to the interfacial tension between water and oil (e.g., ≈50 mN/m for alkanes) (58). A low coacervate–supernatant surface tension is a consequence of (a) the composition of the PECC phase containing >50 vol. % of water (33) and (b) the hydrophilic nature of ionic groups in PEs. Of key importance to the development of PECC is understanding and controlling the magnitude of the surface tension as a function of molecular characteristics. The scaling picture of PECCs shown in Figure 2 provides simple estimates for the surface tension in salt-free cases. Because each interfacial blob has half the number of neighbors compared to the bulk, its excess interfacial energy is on the order of kBT. The blob occupies an interfacial area ξ 2, and the surface tension reads as (37, 45, 46, 48)
γ  kBT
ξ 2  kBT
a2
(u f 2) 2ν
2−ν , 3.
with RPA considerations supporting this scaling law (37, 59). Combining Equations 2 and 3, one can arrive at the scaling relationship γ a2/kBT  (uf 2φ)2ν/(2ν + 1) with the exponent equal to 1/2 and approximately 0.54 in  and good solvent, respectively. Riggleman et al. verified this result in fully fluctuating field-theoretic simulations (FTS) of PEs with pairwise excluded volume repulsions in which a slope close to 1/2 was observed for all but very low uf 2 values (60), thereby confirming the reliability of the scaling estimates of the surface tension. The effect of added salt on the interfacial tension between coacervate and supernatant phases was first experimentally investigated systematically by the Wageningen group (55). Colloidal probe atomic force microscopy can be used to measure a capillary adhesion force between two surfaces (55, 56), which are connected by the bridge formed from the coacervate coexisting with the supernatant. For the sphere-plate geometry depicted in Figure 3a, surface tension can be calculated from the sphere radius, R, and the contact angle, θ (55). Figure 3b shows the experimental dependence (55) of the surface tension of the coacervate, γ , on the salt concentration, cs, which vanishes at the critical salt concentration cscr. Experimental data indicate (see Figure 3b, inset) that
ab c
Y (μN/m)
cs (mM)
cscr
cs
cr – cs (mM)
log[(cs
cr – cs )/cs
cr]
log(Y/Y0)
500 0.0
–0.5
–1.0
–1.5
–2.0
400
1,000
100
300
200
100
0200
200
3∕2
3∕2
600 1,000
600 –1.2 –0.8
MC-SCFT TM-SCFT
–0.4 0.0
1 × 103 1.4 × 103
Figure 3
(a) Schematic representation of the coacervate bridge between planar and spherical surfaces. (b) Coacervatesupernatant interfacial tension γ as a function of the salt concentration cs; inset shows γ versus cs − cscr plot in log–log scale. Panels a and b adapted with permission from Reference 55; permission conveyed through Copyright Clearance Center, Inc. (c) Log–log plot for the salt dependence of the coacervate surface tension combining data of experiments (blue and magenta; 55, 56), FTS (60), and MC simulations (green and black; 61), and the TM method (red; 61). Panel c adapted with permission from Reference 61. Abbreviations: FTS, field-theoretic simulations; MC, Monte Carlo; SCFT, self-consistent field theory; TM, transfer matrix.
160 Rumyantsev • Jackson • de Pablo


Voorn–Overbeek (VO) free energy: consists of a Flory–Huggins term accounting for non-Coulomb interactions and a Debye–Hückel term treating Coulomb interactions but disregarding charge connectivity
Intrinsically disordered protein (IDP): a protein that does not fold to a single stable structure but adopts various marginally stable conformations due to fluctuations
Lower critical solution temperature (LCST): the critical temperature below which polymer and solvent are fully miscible at any compositions
Upper critical solution temperature (UCST): the critical temperature above which polymer and solvent are fully miscible at any compositions
the surface tension obeys a power law with critical exponent μ = 3/2:
γ ∼ (ccr
s − cs
)3/2 . 4.
This result is also confirmed by another experimental technique, the deformed droplet retraction method, which enables calculation of the surface tension from the temporal evolution (relaxation to the spherical shape) of the initially deformed supernatant droplet within the coacervate phase (57). Qin et al. developed a Cahn–Hilliard (Ginzburg–Landau)-type theory to explicitly derive Equation 4 (62). They considered a free-energy functional with a local contribution written in the Voorn–Overbeek (VO) form (63) and a square gradient term that takes into account polymer density inhomogeneities at the coacervate–supernatant interface. A Landau-type series expansion of the free energy in the vicinity of the critical point, cs = cscr, allows one to derive mean-field results for the composition of coexisting phases, correlation length, and surface tension (64–66): The corresponding critical exponents were found to be β = 1/2, ν = 1/2 (not Flory exponent), and μ = 3/2, respectively (62). Note that this result is independent of the form of the local freeenergy term [this is important because of the well-known shortcomings of the Voorn–Overbeek (VO) free energy, which is unable to properly account for charge correlations within the coacervate; 42, 44] and is universal for any square gradient theory of surface tension (65). As seen in Figure 3c, not only experimental data (55, 56) but also numerical FTS (60), Monte Carlo (MC) simulations (61), and transfer matrix (TM) techniques informed by molecular dynamics (MD) simulations (61) show that the power law given by Equation 4 is fulfilled over a wide range of salt concentrations, including the nearly salt-free region. This is remarkable (55), because the meanfield critical law is based on a series expansion of the free energy (62) and is therefore rigorous only near the critical point. Note, however, that in the close vicinity of the critical point, mean-field analysis fails due to strong fluctuations, and Ising critical exponents are expected (62).
3. INCORPORATING MICROSCOPIC SPECIFICITY OF POLYELECTROLYTES
3.1. Sequence-Controlled Coacervation
The importance of complex coacervation in intracellular organization and cell machinery (1, 2) has stimulated studies exploring the role of the primary structure of PEs and polyampholytes on LLPS. In the context of biological macromolecules, it is well known that the folding of single proteins (67), as well as the macroscopic phase behavior of intrinsically disordered protein (IDP) solutions (68), is encoded in the linear sequence of their amino acids. For example, for IDPs exhibiting temperature-induced phase separation in aqueous solutions, lower critical solution temperature (LCST) versus upper critical solution temperature (UCST) behavior types were reported to be controlled by the content of certain residues; LCST proteins are rich in apolar hydrophobic monomers, whereas UCST behavior is observed for polyampholyte (zwitterionic) sequences containing numerous ionic monomers of opposite charge (68). Of critical importance is the distinction between sequence-induced effects that depend on average compositions and those depending on higher-order sequence correlations. A variety of composition-dependent effects have been observed that related the average sequence composition to flexibility and stiffness of polymer chains in PECCs with the general observation that chains with higher stiffness form lower-density coacervates with lower salt resistance (69–71), provided that the PECC phase is isotropic (72). Although average composition effects play a critical role, it is of theoretical interest to understand the roles that sequence correlations between monomers play when the total number of all monomer types is fixed. Recently, experimental and theoretical
www.annualreviews.org • Coacervates 161


studies have begun to characterize how higher-order sequence correlations affect PECC thermodynamics.
3.1.1. Complex coacervation of polyelectrolytes. In vivo studies of complex coacervation between negatively charged Nephrin intracellular domain (NICD) proteins and oppositely charged constituents of the cell have revealed the crucial role of charge patterning (73). Two mutants of wild-type NICD, with lower and higher clustering of negative charges, were designed in order to compare their propensity to form de novo nuclear bodies. The formation of membrane-less structures was found to be positively correlated with the presence of negatively charged clusters in NICD; the higher the density of blocks that possess substantial local negative charge, the higher the fraction of cells with nuclear puncta. These in vivo results are confirmed by in vitro experiments considering LLPS in solutions of wild-type/mutant NICDs and positively charged green fluorescent proteins (73). Combined experimental and computer simulation studies have been pursued to further understand sequence-controlled complex coacervation (74). A series of polypeptide polycations with tailored 1D patterns of charged monomers were synthesized. The sequences of polycations composed of alternating blocks of charged lysine and uncharged glycine monomers are shown in Figure 4a. Their total length, N = 48, is fixed, and the length of each block, τ /2, is used as a measure of charge clustering. Complex coacervates formed from these heteropolycations and poly(glutamate) homopolyanions demonstrated increasing salt stability with increasing τ . Figure 4b shows the dependencies of the salt concentration needed to suppress LLPS, which markedly increases for polycations containing longer blocks of charged monomers. MC simulations of this system also indicated an increased propensity for complex coacervation at high τ values (74), as seen in Figure 4c. On the basis of simulations, it was concluded that counterions of highly blocky polycations are more strongly condensed and exhibit higher entropy gain accompanying their release, which makes complex coacervation more favorable as τ increases (74). A TM framework of complex coacervation (75) also reproduced the main trends observed experimentally for these types of polycation sequences (76). A different approach, based on the RPA, was utilized in recent work (77) to theoretically describe the effect of sequence correlations in PECC. The particular case of random PEs (statistical copolymers of charged and neutral monomers) was considered to study the formation of sequence-polydisperse PECC. The 1D statistics of random polycations is controlled by a firstorder Markov process, and the degree of charge clustering is defined by the parameter λ = p++ + p00 − 1. Here, p++ is the element of the Markov transition matrix equal to the conditional probability to find consecutive positively charged monomers, and p00 is that for a pair of consecutive neutral units. Representative random polyanions and polycations are shown in Figure 4d. The closed-form result for the free energy of Coulomb attractions of oppositely charged PEs was derived for sequence-symmetric coacervates with λ+ = λ− (77), indicating that the attraction is stronger at higher λ, i.e., at higher blockiness of charges. This was attributed to the enhanced cooperativity of Coulomb interactions between oppositely charged monomers when they are assembled in 1D charge patches. Calculated coacervation binodals (Figure 4e) demonstrate that the density of salt-free coacervate and its salt resistance are increasing functions of charge blockiness. Interestingly, despite different sequence types, and hence different measures of charge blockiness used in References 74 and 77, τ versus λ, the principal findings are consistent.
3.1.2. Self-coacervation of polyampholytes. Whereas complex coacervation of PEs is driven by Coulomb attractions between polyanions and polycations, LLPS in polyampholyte solutions, which we refer to as self-coacervation, is due to the attraction between oppositely charged
162 Rumyantsev • Jackson • de Pablo


τ=2
λ = 0.3
λ=0
λ = –1
λ = 0.3 λ=0 λ = –1
Block size
Critical salt
concentration (mM)
600
500
400
300
200
0
Salt concentration
(mM)
Polymer concentration (mM)
100
0 200 400 600
Polymer volume fraction, φ
Salt concentration, cs
0.0 0.1 0.2
800 1,000 1,200 1,400
1 phase
1 phase
2 phases
2 phases
500
0.10
0.05
0.00
400
300
200
0
τ = 4 τ = 8 τ = 16
τ = 16
τ=8
τ=4
τ
τ=2
a
bc
de
τ=2 τ=4 τ=8 τ = 16 τ = 24
( )( )
HN n HN n
NH3Cl
O
O
ONa
O
()
HN n
O
Figure 4
Effect of sequence on coacervation of block-alternating polycations and homopolyanions: (a) Primary structure of PEs. (b) Effect of the block length on the threshold salt concentration required to dissolve complex coacervates. Solid, striped, and crosshatched columns correspond to the various polymer concentrations in the solution. (c) Coacervation binodals from Monte Carlo computer simulations. Panels a–c adapted with permission from Reference 74. Sequence-controlled coacervation of random PEs: (d) Representative polyions with a fraction of ionic monomers f = 0.5 and different λ values: Primary sequence is alternating (p++ = p00 = 0) for λ = −1, ideally random (p++ = p00 = 1/2) for λ = 0, and has positive correlations in charge spacing (p++ = p00 = 0.65) for λ = 0.3. At f = 0.5, the average length of the cluster of consecutive ionic monomers equals 2/(1 − λ). (e) Theory shows that the complex coacervation binodals shift up with increasing λ; i.e., the region of phase separation broadens as charge blockiness increases. Panels d–e adapted with permission from Reference 77; copyright 2019 American Chemical Society. Abbreviation: PE, polyelectrolyte.
monomers belonging to the same chain. In the latter systems, similar sequence-dependent effects have also been observed and rationalized in the context of single-chain self-coacervation of polyampholytes (78–82). Nott et al. demonstrated that the expression of intrinsically disordered termini of Ddx4 proteins causes the formation of membraneless organelles in living cells (78). This result was expected because the Ddx4 protein is the main constituent of germ granules (nuage). In this system, LLPS is primarily driven by electrostatic interactions and is of a self-coacervation
www.annualreviews.org • Coacervates 163


Reduced Bjerrum length, lB/a
Polymer concentration, ρa3
0.6
0.5
0.4
0.3
0.2
0.1
0.0001 0.001
1 phase
2 phases
0.01 0.1 1
sssssvvvvv1122305050
sv10 sv15 sv20 sv25 sv30
ab
EKKKKKKEEKKKEEEEEKKKEEEKKKEKKEEKEKEEKEKKEKKEEKEEEE
EEKEEEEEEKEEEKEEKKEEEKEKKEKKEKEEKKEKKKKKKKKKKKKEEE
KKEKKEKKKEKKEKKEEEKEKEKKEKKKKEKEKKEEEEEEEEKEEKKEEE
EEEEEEEEEEEKEEEEKEEKEEKEKKKKKKKKKKKKKKKKKKEEKKEEKE EEEEEEEEEEEEEEEEEEEEEEEEEKKKKKKKKKKKKKKKKKKKKKKKKK
Figure 5
(a) Model IDPs considered in the theoretical study (80) carry zero net charge but have different charge patterning. (b) Binodal of self-coacervation calculated from the RPA (solid line) and FTS (dots). Solution is two-phase above the binodals, at high Bjerrum lengths, i.e., at low temperatures. Panel b adapted with permission from Reference 80; copyright 2019 American Chemical Society. Abbreviations: FTS, field-theoretic simulations; IDP, intrinsically disordered protein; RPA, random phase approximation.
type due to the polyampholytic nature of the Ddx4 protein’s tails. It was proven that the charge pattern of Ddx4 intrinsically disordered regions, which contain clusters of net positive and negative charge, is critical for the formation of organelle-like structures. The charge scrambled mutant of this protein was produced, with the same overall average residue composition but without large 1D regions of opposite charge. For the mutant protein, no organelles were detected within the cell, even at high concentrations (78). In subsequent theoretical work (79), these experimental results were interpreted at the level of the RPA. Increasing density and thermal stability of the coacervate phase with increasing number and size of oppositely charged patches within the chain were anticipated in early theoretical works comparing conformations of random and alternating polyampholytes (83, 84). Fredrickson and coworkers applied the framework of FTS to assess the reliability of the RPA predictions on sequence effects in the self-coacervation of polyampholytes (80, 81). Contrary to the RPA, which considers only Gaussian fluctuations around the free-energy minimum, FTS rigorously (numerically) solves the fully fluctuating field-theoretic problem for a given effective Hamiltonian (85). FTS also contains no prior assumptions on the chain statistics within the coacervate, which are necessary in the RPA considerations in which ideal-coil statistics is usually presumed (79). Five model IDPs shown in Figure 5a were considered (80), with associated binodals shown in Figure 5b that were calculated within the RPA and using FTS. Note that all IDPs exhibit USCT behavior because the Bjerrum length is inversely proportional to the temperature (if the dielectric constant dependence on T is neglected), lB ∼ 1/T, and thermal motion overcomes electrostatic attractions at high T. One can see from Figure 5b that the RPA is able to describe sequence effects; it is highly reliable on the coacervate branch of the binodal but fails on the supernatant branch (80, 81, 85) for both complex coacervation and self-coacervation. This result, consistent with the RPA applicability range, is caused by the deviation of single-chain statistics from ideal coil statistics at high dilution. Theoretical approaches to complex coacervation, different from FTS and aimed at addressing this issue, have been proposed in the literature (41, 86). We note that the general conclusion asserting that increasing charge clustering favors PECC/self-coacervation is limited, in the sense that it may be challenging to compare the degree of blockiness of two arbitrary sequences derived from different sequence distributions [e.g., block-alternating (74) versus random (77) PEs]. Although the influence of charge blockiness on
164 Rumyantsev • Jackson • de Pablo


electrostatic correlations has been seemingly well understood in the context of PECCs, including the case of complexation between synthetic PEs and oppositely charged globular proteins (87), there are a variety of other sequence-dependent effects in need of further experimental and theoretical study. Of particular interest are considering higher-complexity sequences in charged polymer chains and developing universal metrics for charge blockiness (88, 89), as well as incorporating the critical role of sequence-dependent chain stiffness, solvent quality, and specific interactions (e.g., hydrogen bonding). The improved physical understanding of the role of primary sequence in PECC and polyampholyte self-coacervation should be helpful for the tailoring of precisely sequence-controlled synthetic polymers with targeted physical properties (90, 91).
3.2. Effect of Polyelectrolyte Chirality
The chirality of PEs can also strongly influence their complexation. Perry et al. reported that homochiral poly(lysine) and poly(glutamic acid) form solid complexes for any combination of D and L polyanion and polycation, whereas liquid coacervates are observed when at least one of the polypeptides is racemic (e.g., random copolymer of D and L monomers) (25). Fourier transform infrared spectroscopy showed that solid complexes of stereoregular polyions contain hydrogenbonded β-strand secondary structures, which are absent in liquid coacervates (25). In this case, it is nonelectrostatic rather than bare Coulomb interactions between oppositely charged monomers that are controlled through the primary sequence to tune the resulting state of the polymer-rich phase. Atomistic MD simulations confirmed the structural changes between complexes formed from homochiral polypeptides and coacervates formed from racemic counterparts (25, 92). Subsequent experimental work (93) considered the complexation between poly(lysine) and poly(glutamic acid) with precisely defined sequences of L and D monomers. The degree of polymerization of both polypeptides was fixed at 30, and sequences of polyanions and polycations were identical, containing blocks of n consecutive L monomers separated by a single D unit. At short block lengths, n ≤ 7, polypeptides formed liquid coacervates. When n ≥ 8, the homochiral block was sufficiently long to trigger the formation of a solid precipitate phase containing β-sheet structures (93).
3.3. Polyelectrolyte Stiffness and Liquid Crystalline Coacervates
With complex coacervation being a plausible mechanism for seeding the formation of protocells at early stages of prebiotic evolution (1, 2, 5–8), there is increasing interest in the complex coacervation of biopolymers capable of carrying genetic information [RNA (3) and DNA (69, 94–96)]. In the complexation of double-stranded DNA (dsDNA), the addition of salt triggers the transition from solid complexes to liquid coacervates and subsequent coacervate disintegration (69, 94, 96). This universal behavior takes place for various lengths of polyanions and different types of polycations, e.g., PLL and poly(vinyl benzyl trimethylammonium) (96). These chemical and molecular weight effects shift the threshold salt concentrations but not the principal effect of salt, which is to screen electrostatic attractions between oppositely charged polyions. Shakya & King reported that, at intermediate salt concentrations of ∼1 M, when the solution undergoes LLPS, the high stiffness of dsDNA manifests itself in intracoacervate liquid crystalline (LC) ordering (69). The striation patterns within the coacervate droplets seen under a bright-field microscope (Figure 6a) are indicative of a cholesteric LC phase. Furthermore, LC subcompartments are formed within the coacervate droplets at low salt concentrations of 150 mM if more than half of dsDNA is substituted by nucleoside triphosphate (NTP); in the absence of NTP, dsDNA would form a solid precipitant with PLL at 150 mM salt. When NTP is added, a secondary (intracoacervate) LLPS into isotropic
www.annualreviews.org • Coacervates 165


a 500 mM 990 mM b 150 mM, with added UTP
100 μμmm 10 μm 10 μm 10 μm
i ii i ii iii
Figure 6
