Repository: samuelhoover/zotero-library

File: storage/QY6ZMECU/.zotero-ft-cache (part 1 of 3)
Recent Advances on Edible Films Based on Fruits and Vegetables—A Review
Caio G. Otoni, Roberto J. Avena-Bustillos , Henriette M. C. Azeredo, Marcos V. Lorevice, Ma ́rcia R. Moura, Luiz H. C. Mattoso , and Tara H. McHugh
Abstract: Food packaging materials are traditionally expected to contain foodstuffs and protect them from deteriorating agents. Although petroleum-derived polymers have been widely used for this purpose, the rising concern with their nonrenewable and/or nonbiodegradable nature paves the route for the development of greener alternatives, including polysaccharides and polypeptides. The use of these food-grade biomacromolecules, in addition to fruits and vegetables, provides edible packaging with suitable physical-mechanical properties as well as unique sensory and nutritional characteristics. This text reviews the chronological development pathway of films based on fruit and vegetable purees, pomaces, and extracts. Recent advances are extensively reviewed with an emphasis on the role that each film component plays in the resulting materials, whose production methods are examined from a technical standpoint and essential properties are compiled and contrasted to their conventional, synthetic counterparts. Finally, this comprehensive review discusses advantages and limitations of edible films based on fruits and vegetables.
Keywords: active packaging, biodegradable material, biopolymer, food packaging, multifunctional film
Introduction
Food packaging systems have different functions, including those related to containment, information, and marketing. Their primary function, though, is to separate food from the surrounding environment, reducing exposure to spoilage factors (for example, microorganisms, oxygen, water vapor, and off-flavors) and avoiding losses of desirable compounds (such as flavor volatiles), thus extending food shelf-life. Natural polymeric materials such as cotton, wood, silk, wool, and leather have been used for centuries, and their structural and functional properties have influenced the development of petroleum-based polymers. Those plastics markedly increased in popularity throughout the 2nd half of the 20th century, until they dominated the food packaging market, thanks to their relatively low price, mechanical resistance, heat sealability, shape versatility, and degrees of rigidity. However, those fossil fuels are nonrenew
CRF3-2017-0014 Submitted 1/17/2017, Accepted 5/25/2017. Authors Otoni, Lorevice, and Mattoso are with Natl. Nanotechnology Laboratory for Agribusiness, Embrapa Instrumentac ̧a ̃o–Rua XV de Novembro, 1452, Sa ̃o Carlos, SP 13560–979, Brazil. Authors Otoni and Mattoso are with PPG-CEM, Dept. of Materials Engineering, Federal Univ. of Sa ̃o Carlos–Rod. Washington Luis, km 235, Sa ̃o Carlos, SP 13565–905, Brazil. Authors Avena-Bustillos and McHugh are with Healthy Processed Foods Research, Western Regional Research Center, Agricultural Research Service, USDA–800 Buchanan St., Albany, CA, 94710, USA. Author Azeredo is with Embrapa Tropical Agroindustry–Rua Dra Sara Mesquita, 2270, Fortaleza, CE 60511-110, Brazil. Author Lorevice is with PPGQ, Dept. of Chemistry, Federal Univ. of Sa ̃o Carlos–Rod. Washington Luis, km 235, Sa ̃o Carlos, SP 13565–905, Brazil. Author Moura is with Dept. of Physics and Chemistry, FEIS, Sa ̃o Paulo State Univ.–Av. Brasil, 56, Ilha Solteira, SP 15385-000, Brazil. Direct inquiries to authors Mattoso and Otoni (E-mail: luiz.mattoso@embrapa.br, cgotoni@gmail.com).
able and mostly nonbiodegradable. Only in the United States, more than 32 million tons of plastics are discarded yearly (EPA 2016). Recycling is limited because of technical and economic difficulties; actually, less than 3% of the waste plastic worldwide gets recycled (HKC 2016). Moreover, their incineration can produce toxic compounds, such as furans and dioxins produced from burning polyvinylchloride (PVC) (Jayasekara and others 2005). The accumulated waste generated by the continuous, extensive disposal of petroleum-derived polymers has raised considerable concerns over their deleterious effects on the environment. In this context, there has been a worldwide demand for replacing conventional plastics by renewable and biodegradable polymers in the last decades (Babu and others 2013). Bio-based polymers—that is, from renewable rather than fossil sources—are not necessarily biodegradable. Polyethylene (PE) and polypropylene (PP) are possibly renewable, since their monomers can be derived from ethanol—but that does not make bio-PE and bio-PP any more biodegradable than their petroleum-based counterparts. Also, biodegradable polymers can be either bio-based, like starch, or petroleum-derived, poly(ε-caprolactone) (PCL), for instance. Ideal candidates for replacing conventional polymers should be both renewable and biodegradable. Polysaccharides and polypeptides address those requirements and have good film-forming properties. Most proteins and carbohydrates are also edible, and can be used as matrices for edible films and coatings, which are supposed to be ingested with the food (Krochta 2002). On the other hand, biodegradable materials are not necessarily edible. Edible films should have only food-grade components in their compositionsincluding not only the film-forming matrix and the solvent, but also plasticizers and any other additives.
C © 2017 Institute of Food Technologists®
doi: 10.1111/1541-4337.12281 Vol. 00, 2017  Comprehensive Reviews in Food Science and Food Safety 1


Fruit and vegetable edible films . . .
Figure 1–Schematic representation of production of films and coatings.
Edible films and coatings are sometimes presented as synonymous, but they are applied differently (Figure 1). Basically, films are stand-alone structures preformed separately and then applied on food surface, between food components, or even sealed into edible pouches. Edible coatings, in turn, are formed directly onto food surface by dipping, spraying or panning, the latter being achieved by mixing both the food material and the coating solution in a rotating bowl followed by drying (Krochta and De Mulder-Johnston 1997; Andrade and others 2012). Although edible films and coatings are not expected to completely replace conventional packaging materials, they can be used to extend food stability by reducing exchange of moisture, gasses, lipid, and volatiles between the food and the surrounding environment and by preventing surface contamination, helping to improve efficiency of food packaging, and thus reducing requirements for petroleum-derived polymers (Krochta and De Mulder-Johnston 1997). The barrier requirements of edible films and coatings depend on their application and the properties of the food that is to be protected. Films or coatings for fresh fruits and vegetables should have low water vapor permeability (WVP) in order to reduce desiccation rates, while oxygen permeability (O2P) should be low enough to retard respiration, but not too low to create anaerobic conditions favorable to ethanol production and off-flavor formation (Lin and Zhao 2007). Films or coatings for nuts, as another example, should have low O2P in order to reduce lipid oxidation rates, and low WVP to reduce water absorption and loss of crunchy texture. Edible films and coatings should have at least 2 components: a biomacromolecule-based matrix able to form a cohesive structure and a solvent (usually water). A plasticizer is often required for reducing brittleness inherent to most biopolymers. Some other components, such as crosslinkers and nanoreinforcements, can
Figure 2–Edible films made up of guava (left) and beetroot (right) purees produced at Embrapa Instrumenta ̧c ̃ao, Brazil.
be incorporated to improve barrier, tensile, and water resistance properties. Usually, edible films and coatings are supposed to be transparent and flavorless, not interfering with food sensory properties. However, specific sensory properties may be desirable for some applications, such as sushi wraps, pouches to be melted on cooking, films between crust and toppings of pizzas, or even film snacks. In this context, McHugh and others (1996) produced the 1st edible films based on fruit purees (McHugh and others 2006, 2012). Since then, several studies have been carried out on the development of films made up of fruits and vegetables. These investigations rely upon combining film-forming hydrocolloids (including starch, pectin, cellulose, and hemicellulose) with fruit and vegetable purees (Azeredo and others 2009). Moreover, fruit and vegetable are sources of nutrients and antioxidants that may be ingested in form of edible films made from them (Deng and Zhao 2011; Espitia and others 2014). Figure 2 presents edible films based on guava and beetroot purees. Advantages of edible films over fresh produce include improved shelf life, lower cost (due to the possibility of using mechanically harvested plants), and year-round processing (McHugh and others 1996). The consumption of fruits and vegetables is getting more popular because of their health benefits, so that edible films based on these plant materials denote an alternative means of nutrient intake (Espitia and others 2014), including pigments and polyphenols with antioxidant capacity (Deng and Zhao 2011). This text reviews the chronological development pathway of films based on fruit and vegetable purees, pomaces, and extracts, from the very pioneer study of McHugh and others (1996) up to the products currently available commercially. Recent advances on composite and active edible films based on fruits and vegetables are extensively reviewed, in addition to the role of each film component, as well as the production protocols. Finally, advantages and limitations of those materials are weighed and the upcoming scenario is discussed.
Basic Concepts/Fundamentals
Films based on fruits and vegetables may be produced from a single macromolecule type, blends or even composites/multi component (comprising macromolecules, fillers, and/or functional additives). They may be produced as single- or multi-layer materials in order to achieve the target performance. Regardless
2 Comprehensive Reviews in Food Science and Food Safety  Vol. 00, 2017 ©C 2017 Institute of Food Technologists®


Fruit and vegetable edible films . . .
Table 1–Purees, pomaces, extracts/juices of fruits and vegetables used for edible film production.
References
Common name Scientific name Puree Pomace Extract/juice
A ̧caı ́ Euterpe oleracea Mart. 1–2 Apple Malus domestica Borkh., M. pumila Mill., Pyrus malus L. 3–13 14 Apricot Prunus armeniaca L. 3 Banana Musa × paradisiaca L., M. cavendishii Lamb. 15–17 18 Barbados cherry (acerola) Malpighia emarginata DC., M. glabra L., M. punicifolia L. 19–25 26 Broccoli Brassica oleracea 13
Carrot Daucus carota L. 4–5, 13, 27–28 29
Cashew apple Anacardium occidentale L. 26 Celery Apium graveolens L. 30
Corn Zea mays L. 31–32 Courgette Cucurbita pepo L. 29 Cranberry Vaccinium macrocarpon Aiton 33 Cucumber Cucumis sativus L. 17 Fennel Foeniculum vulgare Mill. 34 Gooseberry Riber uva-crispa L. 35
Grape Vitis vinifera L. 36–37, 54 Guava Psidium guajava L. 38–39 Hibiscus Hibiscus sabdariffa L. 4–5 Lettuce Lactuca sativa L. 29 Mango Mangifera indica L. 19, 23–25, 40–43
Mint Mentha sp 29 Orange Citrus sinensis (L.) Osbeck 29 Papaya Carica papaya L. 44–46 26 Passion fruit Passiflora edulis Sims. 39 29 Peach Prunus persica (L.) Batsch 3, 13, 47 Pear Pyrus communis L. 3, 48 Pequi Caryocar brasiliense Cambess. 26 Pomegranate Punica granatum L. 26 Red mombin Spondias purpurea L. 19
Rocket Eruca sativa Mill. 29 Spinach Spinacea oleracea L. 29, 37 Strawberry Fragaria × ananassa Duch., F. vesca L. 50 26 Taro Colocasia esculenta (L.) Schott 29 Tomato Solanum lycopersicum L. 11, 51–53
Watermelon Citrullus lanatus (Thunb.) 39 29 Yerba mate Ilex paraguariensis A. St.-Hil. 24
Cited literature: 1 Espitia and others (2014a); 2 Espitia and others (2014b); 3 McHugh and others Krochta (1996); 4 Ravishankar and others (2012); 5 Zhu and others (2014); 6 McHugh and Senesi (2000); 7 Rojas-Grau ̈ and others (2006); 8 Du and others (2008b); 9 Du and others (2009a); 10 Du and others (2011); 11 Du and others (2012); 12 Rojas-Grau ̈ and others (2007); 13 McHugh and Olsen (2004); 14 Shin and others (2014); 15 Sothornvit and Pitak (2007); 16 Martelli and others (2013); 17 Martelli and others (2014); 18 Martelli and others (2015); 19 Dantas and others (2015); 20 Azeredo and others (2012a); 21 Azeredo and others (2012b); 22 Farias and others (2012); 23 Souza and others (2012); 24 Reis and others (2015); 25 Souza and others (2011); 26 E ̧ca and others (2015); 27 Wang and others (2011b); 28 Wang and others (2011a); 29 Andrade and others (2016); 30 Wang and others (2012a); 31 Wang and others (2012b); 32 Wang and others (2012c); 33 Park and Zhao (2006); 34 Mariniello and others (2007); 35 Wang and others (2012d); 36 Deng and Zhao (2011); 37 Hayashi and others (2006); 38 Lorevice and others (2012); 39 Mattoso and others (2015); 40 Azeredo and others (2009); 41 Sothornvit and Rodsamran (2010a); 42 Sothornvit and Rodsamran (2010b); 43 Sothornvit and Rodsamran (2008); 44 Otoni and others (2014); 45 Lorevice and others (2014); 46 Tulamandi and others (2016); 47 Otoni and others (2015);48 Wang and others (2012ee); 49 Azeredo and others (2016); 50 Peretto and others (2014); 51 Friedman and others (2007); 52 Du and others (2008a); 53 Du and others (2009b); 54 Xu and others (2017).
of the number of components and layers, most edible films based on fruits and vegetables contain the following components:
Fruits and vegetables: Purees, pomaces, and extracts
In line with the trend of obtaining materials featuring distinguished sensory and nutritional properties, fruits and vegetables have been used as primary ingredients for the production of edible films. More than 35 plant species have already been used to obtain edible films. The film-forming formulation (FFF) may be either exclusively comprised by the plant material or multicomponent. In both cases, the literature reports the use of fruits and vegetables mostly as purees, but also as extracts or juices or even food processing wastes or residues (regarded as pomaces in this text; Table 1). Concerning fruit and vegetable by-products, it is a consensus that food processing operations may generate high amounts of residues. Most of these, though, are underutilized because of their low market value. Apple processing, for instance, generates over
9000 tons of apple peel each year (Shin and others 2014). In many cases, producers use food processing wastes as animal feed or fertilizer, or rather discard them into soil or landfills (Park and Zhao 2006), representing a potential environmental issue and a waste of potentially value-added products. Even if fruit and vegetable pomaces are not supposed to be sensory appealing, they are still potential sources of biomass and compounds with nutritional value. The biomass from fruit juice industry, for instance, is rich in pectin, dietary fibers, and phytochemicals (Park and Zhao 2006). Andrade and others (2016) took advantage of the pomace from production of an isotonic drink to produce edible films comprising orange, passion fruit, watermelon, lettuce, courgette, carrot, spinach, mint, taro, cucumber, and rocket. Alternate to using pomaces themselves, some components—pigments and phenolic compounds, to mention a few—have been extracted from food processing wastes. However, extraction procedures also generate residues and are not in line with the increasing trend of using the whole plant material. The use of such to produce edible
C © 2017 Institute of Food Technologists® Vol. 00, 2017  Comprehensive Reviews in Food Science and Food Safety 3


Fruit and vegetable edible films . . .
films stands out as a feasible alternative to reduce the production cost of edible films and to add value to food by-products. Still, when the by-product is rich in lipids or low water-soluble hydrocolloids, it makes sense to extract the compounds of interest with any food-grade solvent—such as water—and add them to the FFF, although lipids may be desired for providing the final material with improved barrier to moisture (Deng and Zhao 2011).
Binding agents
Because film-forming polypeptides and polysaccharides are naturally present in many fruits and vegetables, there are a few reports of films produced only with fruit purees, including peach, apricot, pear, apple (McHugh and others 1996), mango (Sothornvit and Rodsamran 2008; Azeredo and others 2009; Sothornvit and Rodsamran 2010b), and banana (Martelli and others 2015). Carrot, for instance, mainly consists of water, protein, cellulosic and pectic substances, which can lead to free-standing films (Wang and others 2011b). However, films comprised exclusively of puree frequently present poor consistency, mechanical strength and barrier properties, so edible hydrocolloids are added as binding agents to improve films’ physical properties. In some cases, the purees themselves form layers that cannot even be detached from the cast surface as continuous films (McHugh and Senesi 2000; Park and Zhao 2006; Lorevice and others 2012, 2014), making the addition of these biomacromolecules of utmost importance in order to increase film cohesiveness. Pectin has been by far the most used binding agent in edible films based on fruits and vegetables (Table 2), but the use of other matrices has been reported. If the addition of a single biopolymer is not sufficient, 2 or more macromolecules may be combined into blends, as in carrot films (Wang and others 2011b). These biomacromolecules can be extracted from plants (for example, starch, pectin, and cellulose), animals (collagen, gelatin, and chitosan), microorganisms (for instance, bacterial cellulose), and algae (including alginate and carrageenan). The chemical structures of the hydrocolloids are expected to influence their film-forming abilities. Low-methoxyl pectin, for instance, was shown to produce stronger and less extensible cranberry pomace-added films than its high-methoxyl counterpart (Park and Zhao 2006). Likewise, the substitution degrees in cellulose derivatives, – such as carboxymethylcellulose (CMC), hydroxypropyl methylcellulose (HPMC), and methylcellulose (MC) –, amino acid sequences in proteins, deacetylation degrees in chitosan, and amylose/amylopectin ratio in starch—to mention a few—are critical factors to determine the physical behavior of films. Gelatin has good gelling and film-forming abilities as well as a melting temperature close to that of the human body, providing the consumer with a good sensation because of its melt-in-mouth behavior. Gelatin may be obtained from the partial denaturation of collagen. When extracted from fish, particularly, gelatin consumption is even broader because it is kosher and halal (Otoni and others 2012). Gelatin films are known to exhibit good mechanical and gas barrier properties, but they are generally too brittle, making the addition of plasticizers essential for their practical application (Wang and others 2011b).
Plasticizers
Plasticizers can be either part of the polymer macromoleculesinternal—or low molecular weight, nonvolatile substances that do not chemically bind to the backbone chain—external(Sothornvit and Krochta 2005), both of them being intended
Table 2–Food-grade biopolymers and plasticizers used for formulating edible films based on fruits and vegetables.
Biopolymer Plasticizer References
Cassava starch Glycerol Amaral and others (2010); Souza and others (2011); Farias and others (2012); Dantas and others (2015); Reis and others (2015) Sucrose Hayashi and others (2006); Souza and others (2012) Inverted sugar Hayashi and others (2006); Souza and others (2011, 2012) Chitosan Glycerol Wang and others (2011a) Carboxymethylcellulose Glycerol Wang and others (2011b) Corn starch Glycerol Wang and others (2011a); Wang and others (2011b); Xu and others (2017) Gelatin Glycerol Wang and others (2011a); Wang and others (2011b); Shin and others (2014); Tulamandi and others (2016); Liu and others (2017) High-methoxyl pectin Glycerol McHugh and Senesi (2000); Park and Zhao (2006); Rojas-Grau ̈ and others (2006); Ravishankar and others (2009); Ravishankar and others (2012); Espitia and others (2014a, 2014b); Peretto and others (2014); Azeredo and others (2016) Sorbitol Park and Zhao (2006) – Du and others (2008a, 2009b); Otoni and others (2014) HPMC – Lorevice and others (2012, 2014); Otoni and others (2015) Low-methoxyl pectin Glycerol Deng and Zhao (2011); Du and others (2008b, 2009a, 2011); Eca and others (2015); Mattoso and others (2015); Park and Zhao (2006) Sorbitol Park and Zhao (2006) – Otoni and others (2014) Methylcellulose Glycerol Shin and others (2014) Phaseolin – Mariniello and others (2007) Polylactide Glycerol Shin and others (2014)
Ticafilm©R a Glycerol Deng and Zhao (2011) Sodium alginate Glycerol Deng and Zhao (2011); Rojas-Grau ̈ and others (2007) Corn syrup Azeredo and others (2012a); Azeredo and others (2012a) Soy protein Glycerol Tulamandi and others (2016)
aTicafilm R© is a mixture of sodium alginate, carrageenan, and cellulose gum.
to make polymer processing easier and/or to modify the properties of the resulting material. External plasticizers, particularly, reduce the polymer chain-to-chain interaction level by positioning themselves between polymer molecules and thus separating adjacent chains apart. This action leads to materials with reduced brittleness and stiffness as well as increased flexibility, stretchability, and toughness (Han and Aristippos 2005; Sothornvit and Pitak 2007). Nonetheless, because free volume and molecular mobility are higher after plasticizer addition, these compounds impair film barrier properties (Sothornvit and Krochta 2005). As pointed out previously, most edible films are too brittle because of extensive intermolecular forces that hold polymer chains together (Wang and others 2011b), namely, hydrogen,
4 Comprehensive Reviews in Food Science and Food Safety  Vol. 00, 2017 ©C 2017 Institute of Food Technologists®


Fruit and vegetable edible films . . .
hydrophobic or disulfide bonding as well as electrostatic interactions. Food-grade plasticizers commonly used in edible films have been extensively reviewed elsewhere (Sothornvit and Krochta 2005), whereas those used in the production of edible films based on fruits and vegetables are summarized in Table 2. Glycerol (or vegetable glycerin) is noticeably the most used plasticizer for this purpose. Indeed, glycerol–a small polyol with 3 hydroxyl groupshas been pointed out as the best plasticizer for water-soluble polymers (Jangchud and Chinnan 1999). When compared to sorbitol, glycerol has a higher plasticizing efficiency, while sorbitolplasticized pectin films were denser, more resistant, and less extensible (Park and Zhao 2006). These traits might result from sorbitol’s higher molecular weight and solid characteristics at room temperature, while glycerol is liquid. On the other hand, Shen and others (2015) reported better results for sorbitol than glycerol when plasticizing polyvinyl alcohol (PVOH)-sugar beet pulp edible films, which otherwise were too brittle and cracked on the casting surface. Glycerol-plasticized films were wet and difficult to peel from the casting surface. As a matter of fact, high glycerol contents have been reported to migrate to film surface, exudate, and form sticky films (Wang and others 2011b). Wang and others (2011b) reported unplasticized carrot pureeadded CMC-, gelatin-, and starch-based films to be brittle and rigid as well as to have holes and cracks, whereas glycerolplasticized films were more flexible. These authors observed reduced tensile strength as well as increased elongation at break and WVP of carrot edible films as glycerol content was increased. McHugh and Senesi (2000) added glycerol to apple films not only for plasticizing purposes but also to reduce film adhesion to the casting surface. Other food-grade plasticizers may also be used for edible film production, including low-molecular weight sugars (for example, fructose-glucose syrups and honey), other polyols (for instance, glyceryl derivatives and propylene glycols), lipids and derivatives (including phospholipids, fatty acids, lecithin, oils, and waxes), and water (Han and Aristippos 2005; Sothornvit and Krochta 2005). Corn syrup has been used both as plasticizer and sweetener to acerola films and coatings, which otherwise were too acidic (Azeredo and others 2012a; Azeredo and others 2012b). Mono-, di-, and oligosaccharides– present in fruits and vegetables have been demonstrated to act as natural plasticizers (McHugh and others 1996; Veiga-Santos and others 2007; Rouilly and others 2009; Silva and others 2012; Espitia and others 2014). Edible films based on papaya (Lorevice and others 2014; Otoni and others 2014), tomato (Du and others 2008a, 2009b), and guava (Lorevice and others 2012) purees featuring good mechanical properties have been produced without the addition of plasticizers other than the purees. Otoni and others (2014) observed that the tensile strength and elastic modulus of pectin films were reduced whereas the elongation at break and WVP were increased upon addition of papaya puree, corroborating that the puree presented a plasticizing effect. Similar observations were made for systems comprising HPMC and guava (Lorevice and others 2012), papaya (Lorevice and others 2014), and peach (Otoni and others 2015) purees, cassava starch and mango (Souza and others 2012; Reis and others 2015), and acerola (Souza and others 2012) purees. Decreased glass transition temperature (Tg) was observed for mango puree-based films, which was attributed to the plasticizing effect of simple sugars (Azeredo and others 2009). Sothornvit and Pitak (2007) pointed out that sucrose from banana puree is capable of plasticizing polymer films. Accordingly, Martelli and others (2013) had to add glycerol to films produced from centrifuged
over-ripe banana/water and attributed this to the partial sugar removal by centrifugation.
Fillers
Most biopolymers commonly used as binding agents in edible films based on fruits and vegetables are widely known to exhibit poor mechanical resistance, barrier and thermal properties, especially if compared to conventional polymers. Materials featuring these characteristics have limited commercial applicability for food packaging purposes. A feasible strategy to overcome this technical hurdle is the production of edible composites/nanocomposites by addition of reinforcing fillers. Polymer nanocomposites are mixtures of polymers with nanoparticles. Polymer nanoreinforcements are nanoparticles added to polymers in order to obtain nanocomposites with enhanced mechanical and other physical properties. A uniform nanoparticle dispersion within a polymer matrix leads to a very large matrix/filler interfacial area, which changes the molecular mobility, the relaxation behavior, and the resulting thermal and tensile properties of the material. Fillers with high aspect ratios are particularly interesting because of their high specific surface area, providing better reinforcement effects. Polysaccharide nanoparticles—especially cellulose nanostructures—have been presented as good renewable and biodegradable nanofillers, due to their partly crystalline structures, providing an extremely high strength as well as good reinforcement effects (Azeredo and others 2017). Cellulose nanocrystals (CNCs)—or whiskers—can be obtained by acid hydrolysis of cellulosic materials, removing the amorphous regions of cellulose, and leaving the crystalline regions relatively intact (Gardner and others 2008). Microcrystalline cellulose (MCC) has a similar structure, formed by hydrolyzed cellulose consisting of a large amount of cellulose nanocrystals and amorphous areas (Petersson and Oksman 2006). MCC has been added to mango puree-based films (Azeredo and others 2009), resulting in improvement of tensile propertiesespecially elastic modulus–and reduction of WVP of the films. CNCs have been incorporated into films and coatings from acerola puree and alginate (Azeredo and others 2012a; Azeredo and others 2012b), resulting in enhanced tensile and barrier properties of the films (Azeredo and others 2012b), and decreased weight loss, decay incidence, ascorbic acid degradation, and ripening rates of coated acerolas (Azeredo and others 2012a). Montmorillonite (MMT) nanoclays were also incorporated into alginate-acerola puree coatings, and the effects of MMT and CNC on those coatings were compared (Arezedo and others 2012a). Both nanocomposite coatings presented similar effects on extending acerola shelflife, the MMT-containing coating presenting a brighter red color, which was ascribed to a stabilization effect of MMT on anthocyanins from acerola puree. Different nanoclays (Cloisite Na+, 30B, and 20A) have also been incorporated into apple peelbased edible films for reinforcement purposes (Shin and others 2014). Chitosan is a polysaccharide obtained through the deacetylation of chitin that has been used as both matrix (Table 2) and fillerchitosan nanoparticles, particularly (Lorevice and others 2016)–in edible films. Banana puree edible films presented a 40% increase in tensile strength as well as decreased WVP when 0.2 wt% of chitosan nanoparticles was incorporated (Martelli and others 2013). The mechanical and water barrier properties of edible films based on papaya and guava (Lorevice and others 2012, 2014) purees were improved by chitosan nanoparticles.
C © 2017 Institute of Food Technologists® Vol. 00, 2017  Comprehensive Reviews in Food Science and Food Safety 5


Fruit and vegetable edible films . . .
Functional additives
Edible films based on fruits and vegetables may carry functional compounds intended to provide the packaged product or the packaging material itself with improved characteristics (sensory, nutritional, and/or microbiological, to mention a few), thus playing an active role by interacting with foodstuffs. Antimicrobial compounds have been especially used in edible films based on fruits and vegetables. The incorporation of essential oils and oil compounds produced as secondary metabolites by numerous plant species into active food packaging has been extensively reviewed elsewhere (Valdes and others 2015; Atares and Chiralt 2016; Otoni and others 2016). These were reported to have both antimicrobial (Atares and Chiralt 2016) and antioxidant effects (Amorati and others 2013). Essential oils that have been incorporated into edible films based on fruits and vegetables for antimicrobial purposes include those extracted from allspice (Du and others 2009a, 2008a), cinnamon (Rojas-Grau ̈ and others 2006, 2007; Du and others 2009a), clove bud (Du and others 2009a), garlic (Du and others 2009b), lemongrass (Rojas-Grau ̈ and others 2006, 2007), oregano (Rojas-Grau ̈ and others 2006, 2007; Du and others 2009b; Wang and others 2011a), and thyme (Espitia and others 2014a, 2014b). In several studies, authors have used the major compounds of those essential oils, namely, carvacrol (Friedman and others 2007; Rojas-Grau ̈ and others 2007; Du and others 2008a, 2008b; Ravishankar and others 2009; Wang and others 2011a; Du and others 2012; Ravishankar and others 2012; Peretto and others 2014; Zhu and others 2014), cinnamaldehyde (Rojas-Grau ̈ and others 2007; Ravishankar and others 2009; Wang and others 2011a; Du and others 2012; Ravishankar and others 2012; Otoni and others 2014; Zhu and others 2014), and citral (Rojas-Grau ̈ and others 2007; Wang and others 2011a). The major components of oregano and cinnamon essential oils, for instance, are carvacrol (Du and others 2009b) and cinnamaldehyde (Du and others 2009a), respectively. These compounds are designated as “generally regarded as safe” (GRAS; Rojas-Grau ̈ and others 2006; Espitia and others 2014a, 2014b), which is mandatory for edible applications. The natural antimicrobials tested in edible films based on fruits and vegetables are not limited to essential oils and oil compounds. Polyphenols–including tannins, flavonoids, and phenolic acids derivatives–are also plant secondary metabolites with antimicrobial effects (Espitia and others 2014b). Besides, they are known to scavenge active oxygen in human body as well as to exert several biological functions such antioxidative, anticarcinogenic, antiinflammatory, and antiatherosclerogenic, among others (Du and others 2011). Polyphenols extracted from various sources, including fruits and vegetables, have been incorporated into antimicrobial edible films and coating (Cagri and others 2004). Concerning edible films based on fruits and vegetables, specifically, GRAS apple skin polyphenols have been added to edible films made up of a ̧caı ́ (Espitia and others 2014a, 2014b) and apple (Du and others 2011) purees. Also because of its high contents of phenolics, yerba mate extract possesses a strong antioxidant activity, which motivated its addition into mango puree edible films (Reis and others 2015). Lastly, methyl cinnamate (a major volatile from strawberry) is a GRAS methyl ester of cinnamic acid that has been incorporated into strawberry puree edible films as an antifungal agent (Peretto and others 2014). A major concern regarding some functional additives is their strong, unusual flavor/aroma. Although sensory evaluation of edible films and foodstuffs packaged within them is scarce (though highly recommended), many active compounds are known to be
widely accepted by consumers. Cinnamon and oregano essential oils, for instance, have sensory compatibility with various food products and edible films, being used even as food flavorings (Rojas-Grau ̈ and others 2006; Du and others 2009a, 2012; Zhu and others 2014). An interesting strategy is to pack fruits and vegetables using edible films based on or incorporated with compounds extracted from the same plant materials, as has been done with apple (McHugh and Senesi 2000), strawberry (Peretto and others 2014), and mango (Sothornvit and Rodsamran 2008, 2010a, 2010b).
Other additives
Fruits and vegetables rich in phenolic components are readily subjected to the action of polyphenol oxidase upon cutting, peeling, and/or pulping (Yoruk and Marshall 2003). Other browning reactions (Maillard reaction, for example) may also take place if temperature is increased and reducing sugars are present. Browning may be undesirable due to sensory changes and decreased nutritional value (Martins and others 2000; Yoruk and Marshall 2003), and may be prevented by the addition of browning inhibitors. Ascorbic and citric acids were used to prevent browning in edible films from apple (McHugh and Senesi 2000; Rojas-Grau ̈ and others 2006; Du and others 2008b, 2009a, 2011; Ravishankar and others 2012), a ̧caı ́ (Espitia and others 2014a, 2014b), banana (Martelli and others 2014), carrot, and hibiscus (Ravishankar and others 2012). Browning reactions in carrot puree-based edible films were avoided by acetic acid and sodium bicarbonate (Wang and others 2011a). Sodium chloride is another salt that has been used for the same purpose, in just-sliced bananas (Sothornvit and Pitak 2007). Finally, Rojas-Grau ̈ and others (2007) have added Nacetylcysteine to prevent browning of glycerol-plasticized sodium alginate/apple puree edible films. Crosslinkers are another class of additives that may be present in fruit- and vegetable-based FFFs. Crosslinking of polymer matrices links adjacent chains together by covalent bonds, usually resulting in stronger and less permeable films (Porta and others 2011). This crosslinking can be achieved either physically (Benbettaı ̈eb and others 2016)—by submitting the macromolecule to physical treatments that induce formation of a tridimensional network, such as γ (Porta and others 2011) and ultraviolet-B (Otoni and others 2012) radiations—or chemically—by adding food-grade crosslinking agents, such as enzymes, particularly transglutaminase (Porta and others 2011). Several crosslinking agents are present on fruit and vegetable purees. Approximately 1⁄4 of wine grape pomace weight, for instance, has been assigned to crosslinking agents, including minerals (such as Ca2+, Mg2+, and Fe3+), proteins as well as organic, amino, and phenolic acids (Deng and Zhao 2011). These naturally occurring crosslinkers could eliminate the need of additional crosslinkers to produce films from wine grape pomace extract, but their effects on films’ physical properties have been hardly explored in the literature. Mariniello and others (2007) used microbial transglutaminase to crosslink fennel-waste films and achieved decreased WVP as well as increased resistance and stiffness. In contrast, McHugh and others (1996) added calcium chloride to peach puree in order to crosslink pectin chains in an effort to reduce the WVP, but the WVP of the resulting film increased instead, which the authors attributed to the increased ionic strength and solubility coefficient of the crosslinked films. Many other compounds—including formaldehyde and glutaraldehydeare able to induce crosslinking of polymer chains, but most of them are nonfood grade and/or toxic so their use in edible films is ruled out.
6 Comprehensive Reviews in Food Science and Food Safety  Vol. 00, 2017 ©C 2017 Institute of Food Technologists®


Fruit and vegetable edible films . . .
Film-Forming Procedures Film-forming formulations
The 1st step of a film-forming protocol is the production of a film-forming solution, dispersion or suspension—generically regarded in this text as FFFs. All components must be intimately mixed in order to obtain homogeneous edible films. Proper mixtures of the components have been achieved through low-speed stirring (Du and others 2008a, 2008b, 2009a, 2009b, 2011; Deng and Zhao 2011; Lorevice and others 2012, 2014; Espitia and others 2014a); combination of stirring and ultrasound cell disruption (Azeredo and others 2012a; Azeredo and others 2012b); moderatespeed stirring (Park and Zhao 2006; Deng and Zhao 2011; Otoni and others 2014); high-speed stirring (Rojas-Grau ̈ and others 2006, 2007; Du and others 2008a, 2008b, 2009a, 2009b; Ravishankar and others 2009; Du and others 2011; Wang and others 2011a; Wang and others 2011b; Ravishankar and others 2012; Espitia and others 2014a; Peretto and others 2014; Shin and others 2014); and high-pressure microfluidization (Shin and others 2014). The FFF components as well as their roles in the resulting edible films are discussed below.
Degassing of film-forming formulations
