Repository: samuelhoover/zotero-library

File: storage/QY6ZMECU/.zotero-ft-cache (part 2 of 3)
Recent Advances on Edible Films Based on Fruits and Vegetables—A Review
Degassing and defoaming of FFFs is an important step of production of polymer films, in order to remove air microbubbles, which, if left suspended, tend to remain entrapped within the dried film, acting as structural defects that cause mechanical failures. Vacuum degassing, used by most authors, varies in intensity and time depending on the viscosity of the formulation, and is more effective when performed under heating. Vacuum degassing times applied to fruit and vegetable FFFs have ranged from 15 min (Du and others 2008a, 2008b, 2009a, 2011; Wang and others 2011a; Wang and others 2011b) to almost 60 min (Peretto and others 2014). Azeredo and others (2012b) reported 30 mbar and 45 min to effectively remove bubbles from a corn syrup-plasticized sodium alginate-acerola puree solution. There are a few reports on bubble elimination by simply resting the FFF for 4 h (Lorevice and others 2012, 2014; Otoni and others 2014), but this procedure is only suitable for very lowviscosity formulations. Centrifugation is undoubtedly the most efficient method to degas highly viscous liquids, but it cannot be applied on formulation containing suspended solids. Ultrasonic degassing is another alternative for viscous samples. Reis and others (2015) removed air bubbles from a starch-mango puree dispersion by heating and shaking at 70 °C for 10 min followed by ultrasonication.
Casting
To this date, there are no reports of production of edible films based on fruits and vegetables by a process other than casting, mainly because of the thermosensitivity of fruit/vegetable components as well as of the biopolymers themselves. Other film-forming procedures, such as slit-die extrusion, blown-film extrusion, and calendaring, involve high temperatures, which in turn lead to undesirable reactions that include degradation of biopolymers as well as nutritional and sensory losses in fruit/vegetable compounds. Production of edible films based on fruits and vegetables has been reported by both bench casting and continuous casting, the former being more widespread within the scientific community. Bench casting. Film production by bench casting consists in pouring a FFF on rimmed or plain plates from varying materials. The final film thickness is controlled by the amount of suspension poured on rimmed plates or by using a draw-down bar (for plain
plates). The solvent—usually water—is then evaporated, leaving the film-forming macromolecules to rearrange into a cohesive, free-standing layer. Although the basics of bench casting involve solvent removal through evaporation, the drying kinetics of these systems has not been the core subject of investigations to date. Parameters such as wet thickness, temperature, relative humidity (RH) and circulating air speed are critical, but these are not always reported in the literature, making the reproduction of some filmforming procedures difficult. Drying is usually carried out at room temperature or in air circulation ovens at temperatures not higher than 30 to 40 °C, for 12 to 48 h. Indeed, the long drying times are the most remarkable disadvantage of this technique, making it impracticable for industrial scale (Moraes and others 2013). Drying time has been reduced to 6 to 12 h upon temperature increase up to 60 °C (Sothornvit and Pitak 2007; Wang and others 2011b), or even to 2 cycles of 40 min each in a laboratory padder at 60 °C (Martelli and others 2013, 2014). Table 3 presents a compilation of the film-forming systems and parameters used to produce the edible films based on fruits and vegetables reported in the literature. Continuous casting. Continuous film casting may be carried out on steel belt conveyors or on a coating line. In the 1st one, solutions are uniformly spread on a continuous steel belt that passes through a drying chamber. The dry film is then stripped from the steel belt and wound into mill rolls. One advantage of this technique is the ability to cast aqueous solutions directly onto the belt surface, optimizing uniformity, heat transfer, and drying efficiency, while avoiding expense of a separate substrate (Rossman 2009). In a coating line, such as a tape-casting machine, on the other hand, solutions are continuously spread onto a moving substrate—such as polyester or coated paper—with a blade whose height can be adjusted to control film thickness. The coated substrate then passes through a drying chamber. The dry film is wound into rolls while still adhered to the substrate (Rossman 2009; Moraes and others 2013). Edible films based on fruits and vegetables have been produced by using a coating line (Mathis Labcoater unit, Werner Mathis AG, Zu ̈rich, Switzerland). This concept may be considered a scale-up of the previously described bench casting procedure, the major advantage of the former being the remarkably lower drying times, thanks to the use of an infrared (IR) radiation predrying stage, much higher temperatures, and intense air circulation. Du and others (2008a) produced tomato puree edible films in 12 min by casting a 1.04-mm-thick layer of FFF onto a Mylar R © sheet and conveying it at 0.11 m/min through 2 stages: an IR heater on the top of the FFF (4 min) and an oven at 132 °C with air circulating perpendicularly to film surface at 1500 m/min (8 min). At the end, the film was cooled to room temperature and wound on a roller. Likewise, the same authors produced apple puree edible films (Du and others 2008b). Those films were also produced by bench casting at 23 to 25 °C, the drying time being extended to about 16 h. Mattoso and others (2015) used a similar procedure to produce glycerol-plasticized edible films based on watermelon, guava, and passion fruit from an initial wet thickness of 0.18 to 0.25 mm at 120 °C with a rolling speed of 0.12 m/min, forming film in a few minutes. Other advantages of continuous casting are that it requires less space and labor and is more suitable for industrial applications (Du and others 2008a). However, it may affect the physical properties of the resulting films. To exemplify, the retention of carvacrol was lower in continuous-cast apple puree edible films than in their bench-cast counterparts because of the higher temperatures
C © 2017 Institute of Food Technologists® Vol. 00, 2017  Comprehensive Reviews in Food Science and Food Safety 7


Fruit and vegetable edible films . . .
Table 3–Parameters used in the production of edible films based on fruits and vegetables through bench casting.
Fruit/vegetable Binding agent Casting surface Temperature (°C) RH (%) Drying time (h) Reference
A ̧caı ́ HM pectin PET sheet 23–25 ND 12 ± 1 1 Acerola Cassava starch PMMA plate 30 ± 1 53 24–48 2 Sodium alginate Glass plate 24 ± 1 76 ± 2 24 3 Acerola and mango Cassava starch PS plate 35 ± 2 ND 18–20 4 Acerola, mango, and red mombin
Cassava starch PS plate 30 ND 20 5
Apple – PMMA plate 23–25 40 ± 2 24 6 CMC, gelatin, MC, and PLA
Glass or PTFE plate Room ND > 24 7
HM pectin PET sheet 23–25 ND 14 8 PTFE plate 24 ± 1 40 ± 2 24 9 ND Room ND 24 10 PET sheet 23–25 ND 14 11 LM pectin Mylar©R sheet 20–25 ND Overnight 12–14 Sodium alginate ND Room ND 24 15 Apricot – PMMA plate 24 ± 1 40 ± 2 24 6 Banana Pectin HDPE plate 60 ND 12 16 Polyester sheet 50 ND 1.33 17–18 Carrot Chitosan, corn starch, and gelatin
HDPE plate 60 ND 6 19
HM pectin PET sheet 23–25 ND 14 8 Cranberry HM or LM pectin PTFE sheet 24 ± 2 40 ± 5 48 20 Fennel Phaseolin PS plate 37 ND Overnightb 21 Grape LM pectin PTFE sheet 24 ± 2 40 ± 5 36–48 22 Sodium alginate PTFE sheet 24 ± 2 40 ± 5 36–48 22 Ticafilm©R a PTFE sheet 24 ± 2 40 ± 5 36–48 22 Corn starch PTFE-coated plate Room ND 72 35 Grape and spinach Cassava starch ND 45 ND ND 23 Guava HPMC PC plate ND ND 24 24 Hibiscus HM pectin PET sheet 23–25 ND 14 8 Mango – Glass plate 22 42 16 25 – HDPE plate 50 ND 12 26–27 Mango and yerba mate
Cassava starch PS plate 35 ND ND 28
Papaya HM or LM pectin PET sheet 25 ± 2 ND 48 29 HPMC ND Room ND 48 30 Gelatin or soy protein and starch
Glass plate 40 23 18 31
Peach – PMMA plate 24 ± 1 40 ± 2 24 6 Pear – PMMA plate 24 ± 1 40 ± 2 24 6 Strawberry HM pectin Polyester sheet Room ND 15 32 Tomato HM pectin Mylar©R sheet 20–25 ND 12–16 33–34
RH, relative humidity; HM, high-methoxyl; PET, poly(ethylene terephthalate); ND, not disclosed; PMMA, poly(methyl methacrylate); PS, polystyrene; PTFE, polytetrafluoroethylene; CMC, carboxymethylcellulose; MC, methylcellulose; PLA, poly(lactic acid); LM, low-methoxyl; HDPE, high-density polyethylene; HPMC, hydroxypropyl methylcellulose; PC, polycarbonate. aTicafilm©R is a mixture of sodium alginate, carrageenan, and cellulose gum. bDrying assisted by air circulation. Cited literature: 1 Espitia and others (2014a); 2 Farias and others (2012); 3 Azeredo and others (2012a); 4 Souza and others (2011); 5 Dantas and others (2015); 6 McHugh and others (1996); 7 Shin and others (2014); 8 Ravishankar and others (2012); 9 McHugh and Senesi (2000); 10 Rojas-Grau ̈ and others (2006); 11 Ravishankar and others (2009); 12 Du and others (2008b); 13 Du and others (2009a); 14 Du and others (2011); 15 Rojas-Grau ̈ and others (2007); 16 Sothornvit and Pitak (2007); 17 Martelli and others (2013); 18 Martelli and others (2014); 19 Wang and others (2011b); 20 Park and Zhao (2006);21 Mariniello and others (2007); 22 Deng and Zhao (2011); 23 Hayashi and others (2006); 24 Lorevice and others (2012); 25 Azeredo and others (2009); 26 Sothornvit and Rodsamran (2008); 27 Sothornvit and Rodsamran (2010b); 28 Reis and others (2015); 29 Otoni and others (2014); 30 Lorevice and others (2014); 31 Tulamandi and others (2016); 32 Peretto and others (2014); 33 Du and others (2008a); 34 Du and others (2009b); 35 Xu and others (2017).
(Du and others 2008b). Figure 3 presents 4 stages of the continuous casting apparatus.
Properties of Edible Films Based on Fruits and Vegetables Stability and shelf-life
Edible films based on fruits and vegetables might be considered as dehydrated foods when it comes to legislation and stability criteria. Those films have sufficient nutrients to serve as substrates for microbial growth. Unless they are aseptically packaged within an external packaging material, stability should be maintained mainly by water removal. The peach puree edible films produced in the pioneer study of McHugh and others (1996) presented a water activity of 0.43, which is low enough to avoid microbial growth. The same was not true for the puree itself, which had a
water activity of 0.95. Similarly, low water activity values (lower than 0.6) were reported for films from wine grape pomace extract (Deng and Zhao 2011) and from mango puree (Sothornvit and Rodsamran 2008). Such low water activity values make these films expected to be microbiologically stable as long as they are properly stored under dry conditions. Higher water activity values (0.66 to 0.70) were observed in thermoplastic starch (TPS) films added by mango, acerola, and red mombin purees (Dantas and others 2015). Sugar crystallization may also lead to unsuitable physical performance of edible films based on fruits and vegetables. This process was not observed in mango puree edible films by Sothornvit and Rodsamran (2008) for up to 3 mo at 30 °C. However, no other studies have investigated the shelf-life of edible films based on fruits and vegetables, although this information is essential for the successful commercialization of such products. As
8 Comprehensive Reviews in Food Science and Food Safety  Vol. 00, 2017 ©C 2017 Institute of Food Technologists®


Fruit and vegetable edible films . . .
Figure 3–Production of a passion fruit film by continuous casting: film-forming formulation (FFF) manual feeding (A), which would be automated at industrial scale; substrate conveying the FFF through a blade of controlled thickness (B); IR radiation predrying (C); and film leaving the last drying stage and approaching the winding roll (D). This system may be freely adapted to the processing requirements of a specific film-forming procedure.
previously discussed, films are drier than purees, pomaces, extracts and juices, so they are expected to be more stable. This opens up the possibility of increasing stability of fruits and vegetables by means of drying them into films, which in turn might add value to agricultural crops during offseason. This approach is worth further exploitation in future studies.
Mechanical properties
Good mechanical properties are among the basic requirements for edible films to be used as food packaging, since poor flexibility or strength may lead to premature failure or cracking during production, handling, storage or use (Sothornvit and Rodsamran 2008). Puncture force is a means of evaluating resistance to perforations. Farias and others (2012) observed that the puncture force of starchadded, glycerol-plasticized acerola edible films ranged from 3.7 to 13.3 N, with lower binding agent contents and higher plasticizer contents leading to decreased puncture forces. Other important properties of films intended for food packaging are sealability and tear resistance. Sothornvit and Pitak (2007) obtained banana films with good sealability, and suggested that these films could be used as sachets or pouches for dry foods. Tulamandi and others (2016) produced papaya puree films added by starch and gelatin or soy protein that presented tear resistances and seal strengths ranging from 0.29 to 0.73 g/μm and 127.3 to 726.0 N/m, respectively. Although penetration resistance, tear resistance, and seal strength are properties of great concern for packaging applications, these have not been widely investigated for edible films based on fruits and vegetables even if standard test methods F1306-16 (ASTM 2016), D1922-15 (ASTM 2015a), and F88 / F88M-15 (ASTM 2015b) have been proposed by the American Society for Testing and Materials. The most investigated mechanical properties of edible films are those obtained in tensile tests, with emphasis on tensile strength, elastic modulus, and elongation. These attributes support the correlation of the mechanical properties of films to their compositions and chemical structures. The values of these mechanical
attributes reported for edible films based on fruits and vegetables are compiled in Table 4. The tensile strengths of edible films based on fruits and vegetables vary from values as low as 0.03 up to 30 MPa (Table 4). Such values are comparable to those of some plastic films used in food packaging, such as low-density PE (LDPE, 8 to 10 MPa), high-density PE (HDPE, 19 to 31 MPa), ethylene-vinyl alcohol copolymer (EVOH, 6 to 19 MPa), PCL (4 MPa), but much smaller than those of polystyrene (PS, 31 to 49 MPa), poly(lactic acid) (PLA, 45 MPa), PVC (42 to 55 MPa), PP (27 to 98 MPa), and poly(ethylene terephthalate) (PET, 157 to 177 MPa). Likewise, the elastic modulus of edible films based on fruits and vegetables varies from 0.003 MPa to 1.0 GPa (Table 4), comparable to those of LDPE (150 to 340 MPa), PCL (386 MPa), and poly(vinylidene chloride) (PVDC, 200 to 600 MPa), but much smaller than PVC (2.8 GPa), PS (2.7 to 3.5 GPa), and PET (3.5 GPa). The elongation at break was reported to range from 1.8% to 217% (Table 4), being comparable to PS (2% to 3%), PVDC (10% to 40%), HDPE (20% to 50%), PET (70%), and PVC (20% to 180%), but smaller than PP (200% to 1000%), LDPE (300% to 900%), and PCL (800% to 1000%; Gross and Kalra 2002; Bastarrachea and others 2011). The mechanical properties of edible films strongly depend on their composition. Overall, vegetable films are expected to be stronger and less extensible than fruit films because of their higher ratios of dietary fibers to total sugars (McHugh and Olsen 2004). As discussed further in this review, there are applications of edible films based on fruits and vegetables in which their mechanical resistances and extensibilities are extremely important, but for some others these properties are not required. The mechanical properties of edible films based on fruits and vegetables can be adjusted as needed by addition of binding agents, fillers, crosslinkers and/or plasticizers. Higher fruit and vegetable contents are expected to lead to lower mechanical strength and stiffness as well as greater extensibility because of the plasticizing effects of short-chain sugars (Sothornvit and Pitak 2007; Lorevice and others 2012; Martelli and others 2013; Lorevice and others 2014; Otoni and others
C © 2017 Institute of Food Technologists® Vol. 00, 2017  Comprehensive Reviews in Food Science and Food Safety 9


Fruit and vegetable edible films . . .
Table 4–Mechanical properties and test conditions of edible films based on fruits and vegetables, determined by tensile tests.
Fruit/vegetable Binding agent T (°C)
RH (%)
Crosshead speed (mm/min)
Tensile strength (MPa)
Elastic modulus (MPa)
Elongationa (%) Reference
A ̧caı ́ HM pectin ND ND 10.0 0.59–2.74a 3.17–13.36 27.6–114.3 1 Acerola Cassava starch ND 50 ± 3 60.0 0.77–3.97 ND 23.1–44.6 2 Sodium alginate ND 50 10.0 3.16–6.10b 15.36–50.58 16.6–28.3 3 Acerola and mango Corn starch 23 60 12.5 1.66–4.51 ND 68.7–72.4 4 Acerola, cashew apple, papaya, pequi, and strawberry
LM pectin 25 58 60.0 7.00–10.70 235.00–391.00 6.8–10.8 5
Apple CMC, gelatin, MC, and PLA
25 50 500.0 9.00–20.00a ND 4.0–5.5 6
HM pectin 23 ± 2 50 ± 2 7.5 0.54–0.79b 4.04–5.58 22.6–27.4 7 23 ± 2 33 ± 2 7.5 2.96–3.69 4.15–5.28 47.0–49.9 8 LM pectin 23 ± 2 50 ± 2 7.5 1.25–1.93 ND 38.1–50.3 9 23 ± 2 50 ± 2 7.5 2.85–3.63 3.66–5.16 48.6–54.0 10 23 ± 2 50 7.5 2.20–2.90b 2.29–9.05 38.2–42.2 11 Sodium alginate 23 ± 2 50 ± 2 7.5 2.47–2.90b 7.75–7.07 51.1–58.3 12 Banana – ND 54 ND 0.26–0.42 ND 13.0–17.0 13 Pectin 23 ± 2 50 ± 5 50.0 2.50–15.00 0.50–10.00 3.0–16.5 14 ND 58 80.0 1.30–6.90b 4.00–120.00 10.0–31.0 15 ND 58 80.0 1.30–6.00b 4.00–120.00 10.0–27.0 16 Carrot CMC, corn starch, and gelatin
23 ± 2 50 ± 1 50.0 5.06–11.73b ND 7.1–21.9 17
Chitosan, corn starch, and gelatin
23 50 ± 1 ND 3.91–12.68b ND 17.1–29.0 18
Cranberry HM or LM pectin 25 50 30.0 1.00–8.10b ND 12.9–47.7 19 Fennel Phaseolin 23 ± 2 50 ± 5 30.0 1.90–4.00b 122.00–203.00 7.3–9.0 20 Grape LM pectin, sodium alginate, and
Ticafilm©R c
25 47 ± 2 24.0 1.12–4.04b ND 9.9–25.1 21
Grape and spinach Corn starch 23 75 ND 1.80–4.20 ND 65.0–217.0 22 Guava HPMC 23 30 50.0 5.40–12.20b ND 2.2–8.1 23 Isotonic drink residue – ND ND 60.0 0.027–0.084a 0.003–0.004 30.5–34.5 24 Mango – 23 ± 2 50 ± 2 7.5 4.09–8.76 19.85–322.05 31.5–44.1 25 – 23 50 ± 5 50.0 1.20 8.30 18.5 26 Mango and yerba mate
Cassava starch 23 ± 2 60 ± 2 ND 1.36–4.03 ND 55.1–69.4 27
Papaya HM or LM pectin ND 33 ± 2 100.0 4.98–8.36 30.00–125.26 13.9–24.6 28 HPMC 25 ND 50.0 20.10–30.80 ND 2.9–8.4 29 Gelatin or soy protein and starch
ND 50 ± 5 500.0 5.21–6.80 ND 13.1–28.1 30
Pomegranate HM pectin 24 50 60.0 3.37–7.77a 7.58–45.67 8.4–20.1 31 Strawberry HM pectin 23 ± 2 50 ± 2 7.5 2.07–2.38b 4.26–5.18 56.2–56.7 32 Sugar beet – 23 0–93 ND 0.70–10.24 112.00–1000.00 1.8–7.4 33 Tomato HM pectin 23 ± 2 33 ± 2 7.5 8.90–14.80 187.20–465.20 6.0–11.6 34 23 ± 2 50 ± 2 7.5 6.61–9.16 44.80–68.70 29.4–32.2 35
T, temperature; RH, relative humidity; HM, high-methoxyl; ND, not disclosed; LM, low-methoxyl; CMC, carboxymethylcellulose; MC, methylcellulose; PLA, poly(lactic acid); HPMC, hydroxypropyl methylcellulose. aMeasured at break.
bMaximum stress during the tensile testing. cTicafilm©R is a mixture of sodium alginate, carrageenan, and cellulose gum. dFruits and vegetables used in the isotonic drink formulation: orange, passion fruit, watermelon, lettuce, courgette, carrot, spinach, mint, taro, cucumber, and rocket. Cited literature: 1 Espitia and others (2014a); 2 Farias and others (2012); 3 Azeredo and others (2012a); 4 Souza and others (2012); 5 E ̧ca and others (2015); 6 Shin and others (2014); 7 Rojas-Grau ̈ and others (2006); 8 Ravishankar and others (2009); 9 Du and others (2008b); 10 Du and others (2009a); 11 Du and others (2011); 12 Rojas-Grau ̈ and others (2007); 13 Martelli and others (2015); 14 Sothornvit and Pitak (2007);15 Martelli and others (2013);16 Martelli and others (2014); 17 Wang and others (2011b); 18 Wang and others (2011a); 19 Park and Zhao (2006);20 Mariniello and others (2007); 21 Deng and Zhao (2011); 22 Hayashi and others (2006); 23 Lorevice and others (2012); 24 Andrade and others (2016); 25 Azeredo and others (2009); 26 Sothornvit and Rodsamran (2008); 27 Reis and others (2015); 28 Otoni
and others (2014); 29 Lorevice and others (2014); 30 Tulamandi and others (2016); 31 Azeredo and others (2016); 32 Peretto and others (2014); 33 Liu and others (2011); 34 Du and others (2008a); 35 Du and others (2009b).
2014, 2015; Reis and others 2015), although, the opposite behavior has been reported (Souza and others 2012; Martelli and others 2013). The latter outcome has been attributed to the presence of starch, cellulose derivatives, pectin, and other fibers. In the study carried out by Martelli and others (2013), specifically, banana puree showed a reinforcing effect, but its sugars had been partially removed by centrifugation. The additions of binding agents, fillers, and crosslinkers are also expected to reinforce edible films based on fruits and vegetables, whereas the opposite behavior has been observed for plant essential oils (Rojas-Grau ̈ and others 2006; Du and others 2009a; Espitia and others 2014a).
Barrier properties
Barrier to moisture. The biomacromolecules either naturally present in fruits and vegetables or added as binding agents usually have high polarity, hydrophilicity, and water holding capacity (Deng and Zhao 2011; Azeredo and others 2012a). These characteristics prevent such films from being good barriers to moisture, which is extremely important for food preservation (Shin and others 2014). The water barrier properties of edible films are commonly evaluated through gravimetric methods, in which the film acts as a semipermeable barrier between an environment of high RH and another of low RH, being water diffusion monitored
10 Comprehensive Reviews in Food Science and Food Safety  Vol. 00, 2017 C © 2017 Institute of Food Technologists®


Fruit and vegetable edible films . . .
Table 5–Water vapor permeability (WVP) of edible films based on fruits and vegetables.
Fruit/vegetable Binding agent Method
Temperature (°C) RH gradient (%)
WVP (g mm/ m2/h/kPa) Reference
A ̧caı ́ HM pectin McHugh and others (1993) ND 78.3–84.9 to ND 2.56–3.55 1 McHugh and others (1993) ND ND to 0 3.56 2 Acerola Cassava starch Turhan and Sahbaz (2004) 25 ND to 50 ± 3 0.208–0.273 3 Sodium alginate ASTM E96 24 85 to ND 0.68–1.07 4 ASTM E96 24 85 to ND 0.41–0.87 5 Acerola, cashew apple, papaya, pequi, and strawberry
LM pectin ASTM E96 25 65 to 33 0.10–0.16 6
Apple – McHugh and others (1993) 25 ± 1 76 to 0 5.84 7 HM Pectin McHugh and others (1993) 22 76.0–81.0 to 0 7.72–13.57 8 McHugh and others (1993) 25 ± 1 60.3–63.7 to 0 6.17–7.48 9 ND 25 ± 1 77.2–79.0 to 0 3.51–3.99 10 LM pectin McHugh and others (1993) 25 ± 1 77.6–80.4 to 0 3.81–5.05 11 McHugh and others (1993) 25 ± 1 77.6–79.3 to 0 3.43–3.86 12 McHugh and others (1993) ND 72.0–77.1 to 0 3.13–3.96 13 Sodium alginate McHugh and others (1993) 25 ± 1 63.5–67.1 to 0 4.37–5.25 14 Apricot – McHugh and others (1993) 25 ± 1 80 to 0 4.29 7 Banana – Assis and Hotchkiss (2007) ND ND 3.64–4.31 15 Pectin ASTM E96 25 ND 1.90–3.03 16 Carrot Chitosan, corn starch, and gelatin
ASTM E96 ND ND 3.94–9.81 17
CMC ASTM E96 25 ± 1 83 to 0 2.18–3.27 18 Corn starch ASTM E96 25 ± 1 83 to 0 1.91–4.62 18 Gelatin ASTM E96 25 ± 1 83 to 0 2.16–3.83 18 Cranberry LM pectin Gennadios and others (1994) 25 100.0 to 50 2.85–3.05 19 Guava HPMC McHugh and others (1993) 25 ND 1.58–2.09 20 Isotonic drink residue – ASTM E96 25 100 to 0 2.45–2.78 21 Mango – McHugh and others (1993) 25 ± 1 ND 1.67–2.66 22 – McHugh and others (1993) 27 ± 3 ND to 50 8.88 23 Papaya HM pectin McHugh and others (1993) 25 ± 1 77.5–80.2 to 0 2.70–3.26 24 HPMC McHugh and others (1993) 25 ND 1.58–2.09 25 LM pectin McHugh and others (1993) 25 ± 1 79.3–80.1 to 0 2.15–3.10 24 Soy protein ASTM F1249 38 ± 2 90 to 0 7.52 26 Starch ASTM F1249 38 ± 2 90 to 0 8.45 26 Starch and gelatin ASTM F1249 38 ± 2 90 to 0 6.29–7.80 26 Starch, soy protein, and gelatin
ASTM F1249 38 ± 2 90 to 0 5.55–6.42 26
Peach – McHugh and others (1993) 25 ± 1 80 to 0 4.18 7 Pear – McHugh and others (1993) 25 ± 1 84 to 0 7.77 7 Pomegranate HM pectin ASTM E96 24 ND to <1 3.12–10.91 27 Strawberry HM pectin McHugh and others (1993) 25 ± 1 81.9–82.2 to 0 0.61–0.92 28 Tomato HM pectin McHugh and others (1993) 25 ± 1 81.5–85.1 to 0 2.11–2.68 29 McHugh and others (1993) ND c 80.1–81.9 to 0 2.35–2.77 30 Wine grape LM pectin Gennadios and others (1994); Park and Zhao (2006)
25 100 to 50 2.62 31
Sodium alginate Gennadios and others (1994); Park and Zhao (2006)
25 100 to 50 2.50 31
Ticafilm©R a Gennadios and others (1994); Park and Zhao (2006)
25 100 to 50 2.92 31
RH, relative humidity; HM, high-methoxyl; ND, not disclosed; LM, low-methoxyl; CMC, carboxymethylcellulose; HPMC, hydroxypropyl methylcellulose.
aTicafilm R© is a mixture of sodium alginate, carrageenan, and cellulose gum. Cited references: 1 Espitia and others (2014a); 2 Espitia and others (2014b); 3 Farias and others (2012); 4 Azeredo and others (2012a); 5 Azeredo and others (2012b); 6 E ̧ca and others (2015); 7 McHugh and others (1996); 8 McHugh and Senesi (2000); 9 Rojas-Grau ̈ and others (2006); 10 Ravishankar and others (2009); 11 Du and others (2008b); 12 Du and others (2009a); 13 Du and others (2011); 14 Rojas-Grau ̈ and others (2007); 15 Martelli and others (2015); 16 Martelli and others (2013);17 Wang and others (2011a); 18 Wang and others (2011b); 19 Park and Zhao (2006);20 Lorevice and others (2012); 21 Andrade and others (2016); 22 Azeredo and others (2009); 23 Sothornvit and Rodsamran (2008); 24 Otoni and others (2014); 25 Lorevice and others (2014); 26 Tulamandi and others (2016); 27 Azeredo and others (2016); 28 Peretto and others (2014); 29 Du and others (2008a); 30 Du and others (2009b); 31 Deng and Zhao (2011).
gravimetrically. Although water vapor transmission rate, water vapor permeation and WVP values can be obtained, the latter is by far the most studied and reported parameter. WVP is affected by the mobility and free volume of the macromolecules as well as the integrity and hydrophilic–hydrophobic and crystalline–amorphous ratios of the films. Table 5 summarizes WVP of different edible films based on fruits and vegetables. As shown in Table 5, the WVP of fruit and vegetable puree edible films ranged from 0.10 to 13.57 g mm/m2/h/kPa. As expected, these values are much higher than the typical WVP of synthetic
polymers films, including HDPE, LDPE, and EVOH (0.00083, 0.003, and 0.010 g mm/m2/h/kPa, respectively—measured at 38 °C and with a 90% to 0% RH gradient (McHugh and others 1996). Because the RH gradients between the 2 sides of films are the driving force for water vapor permeation, proper comparisons are allowed when different samples are exposed to the same RH conditions (Du and others 2009a; Otoni and others 2014). Nonetheless, this parameter has not always been considered (Table 5). We thus emphasize that every WVP comparison should take the RH gradients into account.
C © 2017 Institute of Food Technologists® Vol. 00, 2017  Comprehensive Reviews in Food Science and Food Safety 11


Fruit and vegetable edible films . . .
Table 6–Oxygen permeability (O2P) of edible films based on fruits and vegetables
Fruit/ vegetable Binding agent Method T (°C) RH (%)
O2P (cm3 μm/ m2/d/kPa) Reference
Apple HM pectin ASTM D3985 23 50 ± 1 22.6–38.1 Rojas–Grau ̈ and others (2006) LM pectin ASTM D3985 23 55 ± 1 63.0–83.6 Du and others (2008b) Sodium alginate ASTM D3985 23 50 ± 1 9.4–11.0 Rojas-Grau ̈ and others (2007) Banana Pectin ND 25 50 ± 1 22.5–41.0 Sothornvit and Pitak (2007) Carrot Chitosan, corn starch, and gelatin ASTM D3985 23 ± 1 50 ± 1 8.8–19.7 Wang and others (2011a) CMC, corn starch, and gelatin ASTM D3985 23 ± 1 50 ± 1 11.7–12.5 Wang and others (2011b) Mango – ND 25 ± 2 55 ± 5 41.2 Sothornvit and Rodsamran (2008) Papaya Soy protein ASTM D3985 23 ND 8.9 Tulamandi and others (2016) Starch ASTM D3985 23 ND 8.7 Tulamandi and others (2016) Starch and gelatin ASTM D3985 23 ND 7.5–8.2 Tulamandi and others (2016) Starch, soy protein, and gelatin ASTM D3985 23 ND 7.8–8.6 Tulamandi and others (2016) Peach – ASTM D3985 23 58 69.60 McHugh and others (1996)
T, temperature; RH, relative humidity; HM, high-methoxyl; LM, low-methoxyl; ND, not disclosed; CMC, carboxymethylcellulose.
Strategies to improve the water barrier properties of edible films based on fruits and vegetables include the formulation of nanocomposites (Azeredo and others 2012b). The WVP of mango puree edible films was reduced from 2.66 to 1.67 g mm/m2/h/kPa when 36% (wt.) of cellulose nanofiber (CNF) were added (Azeredo and others 2009). Similarly, the WVP of acerola puree edible films was decreased from 1.07 to 0.73 or 0.68 g mm/m2/h/kPa upon the addition of 10% (wt.) of CNC or MMT nanoclay (Azeredo and others 2012a). The addition of chitosan nanoparticles reduced the WVP of guava puree edible films from 2.09 to 1.58 g mm/m2/h/kPa (Lorevice and others 2012) as well as that of banana puree edible films from 3.03 to 1.90 g mm/m2/h/kPa (Martelli and others 2013). These outcomes have been attributed to the increased tortuosity of the diffusive pathway, making water vapor diffusion slower (Azeredo and others 2009; Azeredo and others 2012a). Apple skin polyphenols were assumed to form hydrogen and covalent bonds with pectin and/or apple puree polar groups, resulting in less hydrophilic materials that, consequently, were less permeable to water vapor (Du and others 2011). The aforementioned strategies involve the addition of hydrophilic fillers, but the incorporation of hydrophobic additives, lipids, for instance, as an approach for obtaining improved water barrier properties has been suggested by McHugh and others (1996), and corroborated in later investigations on the addition of vegetable oils, fatty acids, and beeswax into apple puree edible films (McHugh and Senesi 2000); oregano, lemongrass, and cinnamon essential oils into apple puree edible films (Rojas-Grau ̈ and others 2006); oregano essential oil, carvacrol, and cinnamaldehyde into carrot puree edible films (Wang and others 2011a); cinnamaldehyde nanoemulsions into papaya puree edible films (Otoni and others 2014); carvacrol and methyl cinnamate into strawberry puree edible films (Peretto and others 2014). Carvacrol improved water barrier of bench-cast edible films from apple (Du and others 2008b) and tomato (Du and others 2008a) purees, but the same behavior was not observed in its continuous-cast counterparts, probably because of the increased carvacrol evaporation resulting from higher drying temperatures. Barrier to oxygen. It is highly desirable that food exposure to oxygen is limited since it can lead to oxidation as well as sensory (odor, color, flavor, and texture) changes and nutritional losses (Sothornvit and Pitak 2007). Because hydrocolloids (both those present in fruits and vegetables and those added to the FFFs as binding agents) are usually mostly polar in nature, the resulting films are expected to be good barriers to nonpolar gasses, including oxygen (Wang and others 2011b). The O2P values of edible films based on fruits and vegetables are presented in Table 6.
Edible films based on fruits and vegetables showed O2P values ranging from 7.5 (papaya puree films) to 83.6 cm3μm/m2/d/kPa (apple puree films), values which are remarkably smaller than conventional films from HDPE (427 cm3 μm/m2/d/kPa) and LDPE (1870 cm3μm/m2/d/kPa)—measured at 23 °C and 50% RH (McHugh and others 1996). The O2P of peach puree edible films were reduced from 69.6 to 0.35 cm3μm/m2/d/kPa when the environment RH was changed from 58% to 38% (McHugh and others 1996), due to the plasticizing effects of water. Essential oils and oil compounds have also been reported to enhance the oxygen barrier of edible films based on fruits and vegetables, such as apple puree films added by carvacrol (Du and others 2008b), citral, and lemongrass essential oil (Rojas-Grau ̈ and others 2007). The opposite behavior has also been reported, though (RojasGrau ̈ and others 2007; Wang and others 2011a). Regardless of the incorporation of active compounds, edible films based on fruits and vegetables were shown to be good barriers to oxygen, being promising not only in extending stability of foods highly susceptible to oxidation (McHugh and others 1996), but also in retarding respiration rates of fruits and vegetables (McHugh and Senesi 2000).
Thermal properties
Polymer chain mobility determines the physical characteristics of the final film, which may behave as a hard, brittle or a tough, rubbery plastic or even as a viscous fluid instead. Chain mobility is due to movement of atoms, and is expected to be increased with temperature (Lorevice and others 2012). Therefore, the thermal characteristics of edible films based on fruits and vegetables are of utmost importance, especially of those intended for packaging applications. The Tg of mango puree films, as indicated by differential scanning calorimetry, varied from -10.63 to -5.88 °C as a result of the addition of increasing CNF contents (Azeredo and others 2009). These low Tg values have been ascribed to the plasticizing effect of short-chain sugars present in mango puree. Slightly lower Tg values, about -17 °C, were reported for films from mango and acerola purees added by starch (Souza and others 2012), and even lower Tg values, approximately -44 °C, were found for pectin-added banana puree films (Martelli and others 2013). While those low Tg values may be undesirable from the chemical stability standpoint (since high chain mobility is expected to lead to high reactivity), they provide films with good flexibility even under refrigeration (eventually even at freezing temperatures, depending on how low is the Tg of the film), which is interesting for food packaging applications (Azeredo and others 2009). Remarkably different Tg
12 Comprehensive Reviews in Food Science and Food Safety  Vol. 00, 2017 C © 2017 Institute of Food Technologists®


Fruit and vegetable edible films . . .
values have been observed for edible films based on guava (189 °C) and papaya (232 °C) purees added by HPMC (Lorevice and others 2012, 2014). Edible films based on fruits and vegetables may be produced in industrial scale in order to decrease processing time, increase yield, and reduce production cost, but temperatures lower that their degradation temperatures should be used. Thermogravimetry has shown that pectin-added banana puree edible films degrade in 3 main stages within a nitrogen atmosphere (Martelli and others 2013). The 1st stage, occurring at temperatures lower than 100 °C, was attributed to the desorption of moisture physically adsorbed in the film. The onset of the 2nd mass loss stage was at approximately 130 °C, where short-chain sugars (fructose, sucrose, and glucose), starch and proteins began to degrade irreversibly. The 3rd stage occurred between 230 and 400 °C and was assigned to the thermal deterioration of more complex compounds such as lignin, hemicelluloses, and cellulose. For those films, processing at temperatures above 130 °C is not recommended (Martelli and others 2013). Pectin- and thyme essential oil-added a ̧caı ́ puree edible films showed an additional mass loss stage in an inert atmosphere (Espitia and others 2014a, 2014b). Similar to banana films, a 1st stage (50 to 100 °C) was assigned to water evaporation and thyme essential oil volatilization. Then, pectin began to degrade at 150 °C with a maximum rate at 226 °C. The onsets of the subsequent mass loss stages were 300 °C (decomposition of glycerol) and 400 °C (decomposition of the lignocellulosic fibers from apple skin and a ̧caı ́). Compared to the previously presented values, films made up of guava puree added by HPMC under a synthetic air atmosphere presented a wider processability window because the degradation temperature was around 190 °C (Lorevice and others 2012). Although the scaled-up production of edible films based on fruits and vegetables by continuous casting involves heating, the thermal behavior of such materials has not been considered in most studies. A comprehensive characterization of the thermal properties of edible films based on fruits and vegetables is highly recommended in future investigations in order to determine their processability window as well as to evaluate the feasibility of using them in real industrial operations.
Nutritional properties
Among the exclusive characteristics of edible films based on fruits and vegetables, their nutritional and health-promoting functional properties should be focused. Just 1 g of starch-added acerola films presented up to 3761.84 mg of vitamin C and up to about 5000 mg of β-carotene, representing 3.8 times and 56 times the recommended daily intakes for those nutrients (Farias and others 2012). Acerola edible films were then shown to be an additional source of vitamin C and β-carotene (Farias and others 2012). Dantas and others (2015) monitored the total phenolic content (TPC) in films mango, acerola, and red monbin purees throughout a 40-d storage of palm oil. The edible films allowed the gradual migration of phenolics to palm oil, which was corroborated by a 50% decrease in the peroxide index of the packaged product in comparison to control starch films. The release of phenolics from grape pomace-based films added with low-methoxyl pectin, alginate, and Ticafilm R © to deionized water were shown to be 96.6%, 93.8%, and 80.5%, respectively (Deng and Zhao 2011), indicating that the interaction between active compounds and film-forming biomacromolecules play a significant role on their release kinetics. The contents of phenolics (TPC; 43.41 to 178.53 mg/g), flavonoid (TFC; 23.24 to 62.54 mg/g), and
carotenoids (TCC; 21.15 to 48.10 μg/g) were found to be proportional to the concentrations of mango puree and yerba mate extract in the FFF (Reis and others 2015). These films were used to pack palm oil for 90 d, during which time the TCC of palm oil decreased while the peroxide index increased, suggesting oxidation. The oxidation levels were found to be lower for films comprising higher fruit and vegetable loads, yerba mate extract particularly. Films based on mango and acerola purees also showed concentration-dependent TPC (89.17 to 168.80 mg/g), TCC (31.15 to 70.56 μg/g), vitamin C content (65.4 to approximately 600 μg/g), and radical-scavenging activity, as indicated by the lower peroxide index and contents of hexanal and conjugated dienes (oxidation products) observed for soybean oil packaged in films comprising higher puree ratios (Souza and others 2011). A remarkable antioxidant activity has also been presented by films from grape pomace extract due to its TFC (Hayashi and others 2006), but spinach extract did not show the same activity, probably because of its chlorophyll content, which may have acted as a pro-oxidant. Because the nutritional and functional properties of naturally occurring compounds in edible films based on fruits and vegetables stand out as unique characteristics distinguishing them from conventional polymer films, these properties are worth of deeper investigation in future studies.
Antimicrobial properties
